Repository: qinyu319/llm-sr-perovskite-bandgap

# Physics-Constrained LLM Symbolic Regression for Perovskite Band Gaps

Reproducibility package for:

> **Reproducible Physics-Constrained LLM-Assisted Symbolic Regression for
> Interpretable Band-Gap Modeling in Hybrid Perovskites**

Repository: https://github.com/qinyu319/llm-sr-perovskite-bandgap

The revised manuscript and Supporting Information are the scientific authority:

- [Main manuscript](paper/main_REVISED.docx)
- [Supporting Information](paper/si_REVISED.docx)
- [Conflict and precedence policy](PAPER_AUTHORITY.md)

## Final Model

The frozen M4 model has eight non-constant terms:

```text
Eg = 1.55527 - 1.10253*Sn + 0.34320*Br + 1.61932*Cl
     + 0.12268*Cs + 0.91702*Sn^2 + 0.36607*Br^2
     - 0.22716*Cs*Sn - 0.32528*Cs*Cl
```

| Metric | Paper value |
| --- | ---: |
| Fixed five-fold CV RMSE | 0.057532 eV |
| Repeated five-fold CV RMSE | 0.058056 eV |
| Training RMSE | 0.054108 eV |
| Same-source test RMSE | 0.060613 eV |
| Test R2 | 0.976545 |
| Maximum VIF | 15.7863 |
| Minimum bootstrap sign stability | 0.999 |

The paper-authoritative bootstrap protocol is 1,000 training-row resamples with
seed 2026.

## Quick Start

Python 3.11 is recommended.

```bash
python -m venv .venv
python -m pip install --upgrade pip
python -m pip install -r requirements.txt
python scripts/verify_checksums.py
python scripts/reproduce_main_results.py
```

Or create the pinned Conda environment:

```bash
conda env create -f environment.yml
conda activate llm-sr-perovskite
```

Run all deterministic workflows:

```bash
python run_all.py --mode all
```

Outputs are written under `reproduced/`. Authoritative files and archived
evidence are not overwritten.

## Reproduction Levels

1. **Publication audit:** inspect `paper/`, `tables/`, `figures/`, and frozen
   evidence without fitting or API access.
2. **Final M4 rerun:** recompute coefficients, CV, test metrics, VIF, confidence
   intervals, bootstrap stability, and the `Cl^2` diagnostic.
3. **Figures, tables, controls, and sensitivity:** rebuild publication assets,
   deterministic controls, and the 507-row group-aware analysis.
4. **LLM audit:** inspect archived prompts, responses, parsed structures,
   manifests, and repeated-run summaries. API calls are not part of the default
   workflow, and exact text regeneration is not claimed.

See [REPRODUCIBILITY.md](REPRODUCIBILITY.md) for commands and expected values.

## Repository Layout

| Path | Purpose |
| --- | --- |
| `data/` | Frozen 610-row snapshot and immutable 518/92 split |
| `prompts/` | Human-readable prompt and selection notes |
| `llm_repeated/` | Archived prompts and repeated LLM workflows |
| `final_m4/` | Frozen final formula and model comparison |
| `final_m4_diagnostics/` | Coefficients, CI, VIF, and bootstrap evidence |
| `baselines/` | Exhaustive, regularized, GP, GPLearn, and PySR controls |
| `blackbox_shap/` | GBRT, RF, XGBoost, and SHAP outputs |
| `group_aware_sensitivity/` | Strict-QC group-aware workflow and outputs |
| `figures/`, `tables/` | Publication assets and source data |
| `scripts/` | Deterministic reproduction and publication builders |
| `archive/` | Historical material retained only for audit |

All tracked path names are ASCII and contain no spaces.

## Scope and Limitations

The 92-row test split is held out but comes from the same curated source. It is
not an independent external literature-validation panel. The model should be
treated as an interpolation-oriented analytical surrogate within the archived
composition domain.

LLM generation is archived rather than re-called. PySR reruns require Julia.
Exact GPLearn replay remains unresolved and is explicitly separated from the
paper's archived reported values.

# Historical Audit Trail

This directory preserves non-authoritative model-development and publication
build material. It documents how the final model was reached but must not
override the revised paper or frozen final evidence.

The authoritative analytical model is the eight-term CsCl-containing M4:

```text
Sn, Br, Cl, Cs, Sn^2, Br^2, Cs*Sn, Cs*Cl
```

Use `final_m4/` and `final_m4_diagnostics/` for final-model evidence.
`pruned_m4/` contains an earlier pruning interpretation, and
`archive/historical_model_stage_history.xlsx` records historical stage models.

File: archive/publication_build/si/data/duplicate_composition_audit.csv
composition,count,min,max,mean,std,decision
FA0 MA1 Cs0 | Pb1 Sn0 | I0.9 Br0.1 Cl0,4,1.562,1.65,1.59525,0.03818703968626002,Retained as separate records; no averaging in primary analysis
FA0.6 MA0.4 Cs0 | Pb0.4 Sn0.6 | I1 Br0 Cl0,4,1.249,1.25,1.2497500000000001,0.0004999999999999326,Retained as separate records; no averaging in primary analysis
FA0.85 MA0.15 Cs0 | Pb1 Sn0 | I0.85 Br0.15 Cl0,4,1.58,1.625,1.597,0.020639767440550287,Retained as separate records; no averaging in primary analysis
FA0 MA0 Cs1 | Pb1 Sn0 | I0.667 Br0.333 Cl0,3,1.91,1.92,1.915333333333333,0.005033222956847201,Retained as separate records; no averaging in primary analysis
FA0.79 MA0.16 Cs0.05 | Pb1 Sn0 | I0.83 Br0.17 Cl0,3,1.59,1.63,1.612,0.02029778313018439,Retained as separate records; no averaging in primary analysis
FA0.79 MA0.16 Cs0.05 | Pb1 Sn0 | I0.9 Br0.1 Cl0,3,1.55,1.59,1.57,0.020000000000000018,Retained as separate records; no averaging in primary analysis
FA0.8 MA0.15 Cs0.05 | Pb1 Sn0 | I0.85 Br0.15 Cl0,3,1.59,1.61,1.602,0.010583005244258372,Retained as separate records; no averaging in primary analysis
FA0 MA0.8 Cs0.2 | Pb1 Sn0 | I1 Br0 Cl0,2,1.57,1.62,1.5950000000000002,0.03535533905932733,Retained as separate records; no averaging in primary analysis
FA0 MA0.9 Cs0.1 | Pb1 Sn0 | I1 Br0 Cl0,2,1.54,1.606,1.573,0.046669047558312256,Retained as separate records; no averaging in primary analysis
FA0 MA0.95 Cs0.05 | Pb1 Sn0 | I1 Br0 Cl0,2,1.51,1.61,1.56,0.07071067811865482,Retained as separate records; no averaging in primary analysis
FA0 MA1 Cs0 | Pb0.7 Sn0.3 | I1 Br0 Cl0,2,1.278,1.285,1.2814999999999999,0.004949747468305837,Retained as separate records; no averaging in primary analysis
FA0 MA1 Cs0 | Pb0.75 Sn0.25 | I1 Br0 Cl0,2,1.24,1.24,1.24,0.0,Retained as separate records; no averaging in primary analysis
FA0 MA1 Cs0 | Pb1 Sn0 | I0 Br0 Cl1,2,3.04,3.16,3.1,0.08485281374238578,Retained as separate records; no averaging in primary analysis
FA0 MA1 Cs0 | Pb1 Sn0 | I0 Br0.2 Cl0.8,2,2.83,2.98,2.9050000000000002,0.1060660171779819,Retained as separate records; no averaging in primary analysis
FA0 MA1 Cs0 | Pb1 Sn0 | I0 Br1 Cl0,2,2.11,2.3,2.205,0.13435028842544414,Retained as separate records; no averaging in primary analysis
FA0 MA1 Cs0 | Pb1 Sn0 | I0.5 Br0.5 Cl0,2,1.72,1.872,1.796,0.10748023074035531,Retained as separate records; no averaging in primary analysis
FA0 MA1 Cs0 | Pb1 Sn0 | I0.58 Br0.42 Cl0,2,1.79,1.9,1.845,0.07778174593052013,Retained as separate records; no averaging in primary analysis
FA0 MA1 Cs0 | Pb1 Sn0 | I0.667 Br0.333 Cl0,2,1.6,1.8,1.7000000000000002,0.1414213562373094,Retained as separate records; no averaging in primary analysis
FA0 MA1 Cs0 | Pb1 Sn0 | I0.95 Br0.05 Cl0,2,1.57,1.577,1.5735000000000001,0.004949747468305837,Retained as separate records; no averaging in primary analysis
FA0 MA1 Cs0 | Pb1 Sn0 | I0.973 Br0.027 Cl0,2,1.6,1.61,1.605,0.007071067811865403,Retained as separate records; no averaging in primary analysis
FA0 MA1 Cs0 | Pb1 Sn0 | I0.99 Br0.01 Cl0,2,1.6,1.6,1.6,0.0,Retained as separate records; no averaging in primary analysis
FA0.3 MA0.7 Cs0 | Pb1 Sn0 | I0.9 Br0.1 Cl0,2,1.58,1.603,1.5915,0.016263455967290452,Retained as separate records; no averaging in primary analysis
FA0.3 MA0.7 Cs0 | Pb1 Sn0 | I1 Br0 Cl0,2,1.55,1.583,1.5665,0.02333452377915601,Retained as separate records; no averaging in primary analysis
FA0.4 MA0.6 Cs0 | Pb1 Sn0 | I1 Br0 Cl0,2,1.541,1.544,1.5425,0.002121320343559723,Retained as separate records; no averaging in primary analysis
FA0.7 MA0 Cs0.3 | Pb1 Sn0 | I1 Br0 Cl0,2,1.512,1.58,1.546,0.048083261120685276,Retained as separate records; no averaging in primary analysis
FA0.7 MA0.25 Cs0.05 | Pb1 Sn0 | I1 Br0 Cl0,2,1.51,1.51,1.51,0.0,Retained as separate records; no averaging in primary analysis
FA0.75 MA0 Cs0.25 | Pb1 Sn0 | I0.8 Br0.2 Cl0,2,1.694,1.7,1.697,0.004242640687119367,Retained as separate records; no averaging in primary analysis
FA0.75 MA0.15 Cs0.1 | Pb1 Sn0 | I0.83 Br0.17 Cl0,2,1.61,1.63,1.62,0.014142135623730885,Retained as separate records; no averaging in primary analysis
FA0.75 MA0.15 Cs0.1 | Pb1 Sn0 | I0.833 Br0.167 Cl0,2,1.61,1.63,1.62,0.014142135623730885,Retained as separate records; no averaging in primary analysis
FA0.75 MA0.15 Cs0.1 | Pb1 Sn0 | I0.85 Br0.15 Cl0,2,1.63,1.63,1.63,0.0,Retained as separate records; no averaging in primary analysis
FA0.75 MA0.25 Cs0 | Pb0 Sn1 | I1 Br0 Cl0,2,1.354,1.4,1.377,0.03252691193458106,Retained as separate records; no averaging in primary analysis
FA0.765 MA0.135 Cs0.1 | Pb1 Sn0 | I0.85 Br0.15 Cl0,2,1.611,1.611,1.611,0.0,Retained as separate records; no averaging in primary analysis
FA0.78 MA0.14 Cs0.08 | Pb1 Sn0 | I0.86 Br0.14 Cl0,2,1.61,1.61,1.61,0.0,Retained as separate records; no averaging in primary analysis
FA0.7885 MA0.1615 Cs0.05 | Pb1 Sn0 | I0.9 Br0.1 Cl0,2,1.55,1.565,1.5575,0.010606601717798222,Retained as separate records; no averaging in primary analysis
FA0.79 MA0.15 Cs0.06 | Pb1 Sn0 | I0.85 Br0.15 Cl0,2,1.593,1.64,1.6164999999999998,0.03323401871576761,Retained as separate records; no averaging in primary analysis
FA0.79 MA0.16 Cs0.05 | Pb1 Sn0 | I0.833 Br0.167 Cl0,2,1.565,1.63,1.5975,0.04596194077712555,Retained as separate records; no averaging in primary analysis
FA0.79 MA0.16 Cs0.05 | Pb1 Sn0 | I0.84 Br0.16 Cl0,2,1.582,1.6,1.5910000000000002,0.012727922061357788,Retained as separate records; no averaging in primary analysis
FA0.8 MA0.16 Cs0.04 | Pb1 Sn0 | I0.833 Br0.167 Cl0,2,1.61,1.633,1.6215000000000002,0.016263455967290452,Retained as separate records; no averaging in primary analysis
FA0.81 MA0.14 Cs0.05 | Pb1 Sn0 | I0.85 Br0.15 Cl0,2,1.597,1.63,1.6135,0.02333452377915601,Retained as separate records; no averaging in primary analysis
FA0.83 MA0 Cs0.17 | Pb1 Sn0 | I0.6 Br0.4 Cl0,2,1.74,1.75,1.745,0.00707106781186556,Retained as separate records; no averaging in primary analysis
FA0.83 MA0.17 Cs0 | Pb1 Sn0 | I0.83 Br0.17 Cl0,2,1.6,1.62,1.61,0.014142135623730963,Retained as separate records; no averaging in primary analysis
FA0.83 MA0.17 Cs0 | Pb1 Sn0 | I0.833 Br0.167 Cl0,2,1.606,1.622,1.614,0.01131370849898477,Retained as separate records; no averaging in primary analysis
FA0.85 MA0 Cs0.15 | Pb1 Sn0 | I0.9 Br0.1 Cl0,2,1.56,1.56,1.56,0.0,Retained as separate records; no averaging in primary analysis
FA0.85 MA0.15 Cs0 | Pb1 Sn0 | I0.833 Br0.167 Cl0,2,1.625,1.65,1.6375,0.017677669529663625,Retained as separate records; no averaging in primary analysis
FA1 MA0 Cs0 | Pb0 Sn1 | I1 Br0 Cl0,2,1.4,1.4,1.4,0.0,Retained as separate records; no averaging in primary analysis
FA1 MA0 Cs0 | Pb0.5 Sn0.5 | I1 Br0 Cl0,2,1.17,1.22,1.1949999999999998,0.03535533905932749,Retained as separate records; no averaging in primary analysis
FA1 MA0 Cs0 | Pb1 Sn0 | I0 Br1 Cl0,2,2.23,2.268,2.2489999999999997,0.02687005768508883,Retained as separate records; no averaging in primary analysis
FA1 MA0 Cs0 | Pb1 Sn0 | I1 Br0 Cl0,2,1.48,1.48,1.48,0.0,Retained as separate records; no averaging in primary analysis
