Repository: qinyu319/llm-sr-perovskite-bandgap

# Physics-Constrained LLM Symbolic Regression for Perovskite Band Gaps

Reproducibility package for:

> **Reproducible Physics-Constrained LLM-Assisted Symbolic Regression for
> Interpretable Band-Gap Modeling in Hybrid Perovskites**

Repository: https://github.com/qinyu319/llm-sr-perovskite-bandgap

The revised manuscript and Supporting Information are the scientific authority:

- [Main manuscript](paper/main_REVISED.docx)
- [Supporting Information](paper/si_REVISED.docx)
- [Conflict and precedence policy](PAPER_AUTHORITY.md)

## Final Model

The frozen M4 model has eight non-constant terms:

```text
Eg = 1.55527 - 1.10253*Sn + 0.34320*Br + 1.61932*Cl
     + 0.12268*Cs + 0.91702*Sn^2 + 0.36607*Br^2
     - 0.22716*Cs*Sn - 0.32528*Cs*Cl
```

| Metric | Paper value |
| --- | ---: |
| Fixed five-fold CV RMSE | 0.057532 eV |
| Repeated five-fold CV RMSE | 0.058056 eV |
| Training RMSE | 0.054108 eV |
| Same-source test RMSE | 0.060613 eV |
| Test R2 | 0.976545 |
| Maximum VIF | 15.7863 |
| Minimum bootstrap sign stability | 0.999 |

The paper-authoritative bootstrap protocol is 1,000 training-row resamples with
seed 2026.

## Quick Start

Python 3.11 is recommended.

```bash
python -m venv .venv
python -m pip install --upgrade pip
python -m pip install -r requirements.txt
python scripts/verify_checksums.py
python scripts/reproduce_main_results.py
```

Or create the pinned Conda environment:

```bash
conda env create -f environment.yml
conda activate llm-sr-perovskite
```

Run all deterministic workflows:

```bash
python run_all.py --mode all
```

Outputs are written under `reproduced/`. Authoritative files and archived
evidence are not overwritten.

## Reproduction Levels

1. **Publication audit:** inspect `paper/`, `tables/`, `figures/`, and frozen
   evidence without fitting or API access.
2. **Final M4 rerun:** recompute coefficients, CV, test metrics, VIF, confidence
   intervals, bootstrap stability, and the `Cl^2` diagnostic.
3. **Figures, tables, controls, and sensitivity:** rebuild publication assets,
   deterministic controls, and the 507-row group-aware analysis.
4. **LLM audit:** inspect archived prompts, responses, parsed structures,
   manifests, and repeated-run summaries. API calls are not part of the default
   workflow, and exact text regeneration is not claimed.

See [REPRODUCIBILITY.md](REPRODUCIBILITY.md) for commands and expected values.

## Repository Layout

| Path | Purpose |
| --- | --- |
| `data/` | Frozen 610-row snapshot and immutable 518/92 split |
| `prompts/` | Human-readable prompt and selection notes |
| `llm_repeated/` | Archived prompts and repeated LLM workflows |
| `final_m4/` | Frozen final formula and model comparison |
| `final_m4_diagnostics/` | Coefficients, CI, VIF, and bootstrap evidence |
| `baselines/` | Exhaustive, regularized, GP, GPLearn, and PySR controls |
| `blackbox_shap/` | GBRT, RF, XGBoost, and SHAP outputs |
| `group_aware_sensitivity/` | Strict-QC group-aware workflow and outputs |
| `figures/`, `tables/` | Publication assets and source data |
| `scripts/` | Deterministic reproduction and publication builders |
| `archive/` | Historical material retained only for audit |

All tracked path names are ASCII and contain no spaces.

## Scope and Limitations

The 92-row test split is held out but comes from the same curated source. It is
not an independent external literature-validation panel. The model should be
treated as an interpolation-oriented analytical surrogate within the archived
composition domain.

LLM generation is archived rather than re-called. PySR reruns require Julia.
Exact GPLearn replay remains unresolved and is explicitly separated from the
paper's archived reported values.

File: baselines/exhaustive_polynomial_search/exhaustive_polynomial_search_summary.txt
Exhaustive polynomial search

Output generated: 2026-06-08T20:15:18
Train file: 训练集.xlsx; n=518
Test file: 测试集.xlsx; n=92
Terms: Sn, Br, Cl, Sn², Br², Cl², SnBr, SnCl, BrCl
Models: 511
CV: KFold(n_splits=5, shuffle=True, random_state=42), OLS refit in each fold

Key answers:
1. M4-pruned terms: Sn, Br, Cl, Sn², Br², Cl²
2. M4-pruned Pareto front: No
3. M4-pruned CV RMSE: 0.063939
4. M4-pruned same-k rank: 3 of 84; better same-k models: 2
5. Best same-k terms: Sn, Br, Cl, Sn², Br², SnBr; CV RMSE: 0.062853
6. Global best terms: Sn, Br, Cl, Sn², Br², SnBr; k=6; CV RMSE=0.062853
7. Pareto front size: 6
8. Cl2 verdict: retained by M4-pruned, but not consistently required; global best excludes Cl2.
9. Interaction verdict: interactions enter the strongest low-CV subsets, but not all interactions are stable; SnCl is absent from the global best and M4-pruned.

Files:
baselines/exhaustive_polynomial_search/exhaustive_polynomial_search.xlsx
baselines/exhaustive_polynomial_search/all_511_models.csv
