Repository: qinyu319/llm-sr-perovskite-bandgap

# Physics-Constrained LLM Symbolic Regression for Perovskite Band Gaps

Reproducibility package for:

> **Reproducible Physics-Constrained LLM-Assisted Symbolic Regression for
> Interpretable Band-Gap Modeling in Hybrid Perovskites**

Repository: https://github.com/qinyu319/llm-sr-perovskite-bandgap

The revised manuscript and Supporting Information are the scientific authority:

- [Main manuscript](paper/main_REVISED.docx)
- [Supporting Information](paper/si_REVISED.docx)
- [Conflict and precedence policy](PAPER_AUTHORITY.md)

## Final Model

The frozen M4 model has eight non-constant terms:

```text
Eg = 1.55527 - 1.10253*Sn + 0.34320*Br + 1.61932*Cl
     + 0.12268*Cs + 0.91702*Sn^2 + 0.36607*Br^2
     - 0.22716*Cs*Sn - 0.32528*Cs*Cl
```

| Metric | Paper value |
| --- | ---: |
| Fixed five-fold CV RMSE | 0.057532 eV |
| Repeated five-fold CV RMSE | 0.058056 eV |
| Training RMSE | 0.054108 eV |
| Same-source test RMSE | 0.060613 eV |
| Test R2 | 0.976545 |
| Maximum VIF | 15.7863 |
| Minimum bootstrap sign stability | 0.999 |

The paper-authoritative bootstrap protocol is 1,000 training-row resamples with
seed 2026.

## Quick Start

Python 3.11 is recommended.

```bash
python -m venv .venv
python -m pip install --upgrade pip
python -m pip install -r requirements.txt
python scripts/verify_checksums.py
python scripts/reproduce_main_results.py
```

Or create the pinned Conda environment:

```bash
conda env create -f environment.yml
conda activate llm-sr-perovskite
```

Run all deterministic workflows:

```bash
python run_all.py --mode all
```

Outputs are written under `reproduced/`. Authoritative files and archived
evidence are not overwritten.

## Reproduction Levels

1. **Publication audit:** inspect `paper/`, `tables/`, `figures/`, and frozen
   evidence without fitting or API access.
2. **Final M4 rerun:** recompute coefficients, CV, test metrics, VIF, confidence
   intervals, bootstrap stability, and the `Cl^2` diagnostic.
3. **Figures, tables, controls, and sensitivity:** rebuild publication assets,
   deterministic controls, and the 507-row group-aware analysis.
4. **LLM audit:** inspect archived prompts, responses, parsed structures,
   manifests, and repeated-run summaries. API calls are not part of the default
   workflow, and exact text regeneration is not claimed.

See [REPRODUCIBILITY.md](REPRODUCIBILITY.md) for commands and expected values.

## Repository Layout

| Path | Purpose |
| --- | --- |
| `data/` | Frozen 610-row snapshot and immutable 518/92 split |
| `prompts/` | Human-readable prompt and selection notes |
| `llm_repeated/` | Archived prompts and repeated LLM workflows |
| `final_m4/` | Frozen final formula and model comparison |
| `final_m4_diagnostics/` | Coefficients, CI, VIF, and bootstrap evidence |
| `baselines/` | Exhaustive, regularized, GP, GPLearn, and PySR controls |
| `blackbox_shap/` | GBRT, RF, XGBoost, and SHAP outputs |
| `group_aware_sensitivity/` | Strict-QC group-aware workflow and outputs |
| `figures/`, `tables/` | Publication assets and source data |
| `scripts/` | Deterministic reproduction and publication builders |
| `archive/` | Historical material retained only for audit |

All tracked path names are ASCII and contain no spaces.

## Scope and Limitations

The 92-row test split is held out but comes from the same curated source. It is
not an independent external literature-validation panel. The model should be
treated as an interpolation-oriented analytical surrogate within the archived
composition domain.

LLM generation is archived rather than re-called. PySR reruns require Julia.
Exact GPLearn replay remains unresolved and is explicitly separated from the
paper's archived reported values.

File: figures/source_data/figure2_dataset_structure.csv
split,id,FA,MA,Cs,Pb,Sn,Br,Cl,I,Eg
train,0,0.83,0.0,0.17,1.0,0.0,0.2,0.0,0.8,1.61
train,1,0.0,0.0,1.0,1.0,0.0,0.5,0.5,0.0,2.49
train,2,0.72,0.15,0.13,1.0,0.0,0.167,0.0,0.833,1.63
train,3,0.75,0.15,0.1,0.75,0.25,0.167,0.0,0.833,1.36
train,4,0.8,0.0,0.2,0.25,0.75,0.0,0.0,1.0,1.2
train,5,0.37,0.6,0.03,1.0,0.0,0.008,0.0,0.992,1.6
train,6,0.0,1.0,0.0,0.75,0.25,0.6,0.0,0.4,1.73
train,7,0.66,0.34,0.0,1.0,0.0,0.14,0.0,0.86,1.62
train,8,0.78,0.16,0.06,1.0,0.0,0.17,0.0,0.83,1.63
train,9,0.0,1.0,0.0,1.0,0.0,0.025,0.0,0.975,1.613
train,10,0.73,0.2,0.07,1.0,0.0,0.157,0.0,0.843,1.6
train,11,0.83,0.0,0.17,0.8,0.2,0.0,0.0,1.0,1.35
train,12,0.75,0.0,0.25,1.0,0.0,0.17,0.0,0.83,1.63
train,13,0.8,0.0,0.2,1.0,0.0,0.2,0.0,0.8,1.48
train,14,0.85,0.0,0.15,1.0,0.0,0.04,0.0,0.96,1.6
train,15,0.8,0.15,0.05,1.0,0.0,0.15,0.0,0.85,1.606
train,16,0.82,0.18,0.0,1.0,0.0,0.177,0.0,0.82,1.64
train,17,0.45,0.5,0.05,0.5,0.5,0.0,0.0,1.0,1.26
train,18,0.57,0.38,0.05,1.0,0.0,0.0,0.0,1.0,1.54
train,19,0.0,0.0,1.0,1.0,0.0,0.8,0.2,0.0,2.33
train,20,0.8075,0.1425,0.05,1.0,0.0,0.15,0.0,0.85,1.616
train,21,0.7,0.0,0.3,1.0,0.0,0.256,0.0,0.744,1.72
train,22,0.6,0.2,0.2,1.0,0.0,0.256,0.0,0.744,1.7
train,23,0.0,0.0,1.0,0.6,0.4,0.0,0.0,1.0,1.38
train,24,0.17,0.83,0.0,1.0,0.0,1.0,0.0,0.0,2.296
train,25,0.6,0.2,0.2,1.0,0.0,0.095,0.0,0.905,1.64
train,26,0.8,0.0,0.2,1.0,0.0,0.256,0.0,0.744,1.71
train,27,0.79,0.16,0.05,1.0,0.0,0.5,0.0,0.5,1.85
train,28,0.0,1.0,0.0,1.0,0.0,0.6,0.0,0.4,1.92
train,29,0.0,0.98,0.02,1.0,0.0,0.02,0.0,0.98,1.6
train,30,0.33,0.67,0.0,1.0,0.0,0.667,0.0,0.333,1.974
train,31,0.0,1.0,0.0,1.0,0.0,0.1,0.0,0.9,1.65
train,32,0.0,1.0,0.0,1.0,0.0,0.59,0.0,0.41,1.96
train,33,0.6,0.4,0.0,0.4,0.6,0.0,0.0,1.0,1.25
train,34,0.78,0.14,0.08,1.0,0.0,0.14,0.0,0.86,1.61
train,35,0.2,0.6,0.2,1.0,0.0,0.0,0.0,1.0,1.634
train,36,0.9,0.0,0.1,1.0,0.0,0.033,0.0,0.967,1.55
train,37,1.0,0.0,0.0,1.0,0.0,0.2,0.0,0.8,1.57
train,38,0.5,0.5,0.0,0.5,0.5,0.0,0.0,1.0,1.254
train,39,0.0,1.0,0.0,0.4,0.6,0.3,0.0,0.7,1.25
train,40,0.0,0.89,0.11,1.0,0.0,0.0,0.0,1.0,1.62
train,41,0.3,0.7,0.0,1.0,0.0,0.7,0.0,0.3,2.03
train,42,0.79,0.16,0.05,0.75,0.25,0.167,0.0,0.833,1.34
train,43,0.6,0.4,0.0,1.0,0.0,0.256,0.0,0.744,1.72
train,44,0.0,0.77,0.23,1.0,0.0,0.0,0.0,1.0,1.644
train,45,0.0,1.0,0.0,1.0,0.0,0.025,0.0,0.992,1.6
train,46,0.81,0.14,0.05,1.0,0.0,0.15,0.0,0.85,1.63
train,47,0.0,1.0,0.0,1.0,0.0,0.023,0.0,0.977,1.61
train,48,0.7,0.0,0.3,1.0,0.0,0.095,0.0,0.905,1.63
train,49,0.85,0.0,0.15,1.0,0.0,0.3,0.0,0.7,1.72
train,50,0.0,1.0,0.0,0.25,0.75,0.4,0.0,0.6,1.34
train,51,0.38,0.57,0.05,1.0,0.0,0.067,0.0,0.933,1.57
train,52,0.95,0.0,0.05,1.0,0.0,0.05,0.0,0.95,1.538
train,53,0.79,0.16,0.05,0.916,0.084,0.173,0.0,0.827,1.38
train,54,0.0,1.0,0.0,0.75,0.25,0.4,0.0,0.6,1.59
train,55,0.0,1.0,0.0,1.0,0.0,0.12,0.0,0.88,1.62
train,56,0.8,0.0,0.2,0.0,1.0,0.0,0.0,1.0,1.2
train,57,0.0,0.99,0.01,1.0,0.0,0.01,0.0,0.99,1.6
train,58,0.0,0.83,0.17,1.0,0.0,0.0,0.0,1.0,1.633
train,59,0.83,0.0,0.17,0.98,0.02,0.0,0.0,1.0,1.51
train,60,0.0,1.0,0.0,1.0,0.0,0.33,0.67,0.0,2.81
train,61,0.9,0.1,0.0,1.0,0.0,0.01,0.0,0.99,1.581
train,62,0.0,1.0,0.0,1.0,0.0,0.2,0.0,0.8,1.62
train,63,0.87,0.0,0.13,1.0,0.0,0.333,0.0,0.667,1.72
train,64,0.0,0.91,0.09,1.0,0.0,0.0,0.0,1.0,1.59
train,65,0.0,1.0,0.0,0.5,0.5,0.2,0.0,0.8,1.35
train,66,0.83,0.17,0.0,1.0,0.0,0.667,0.0,0.333,1.976
train,67,0.84,0.16,0.0,1.0,0.0,0.167,0.0,0.833,1.65
train,68,0.0,0.0,1.0,0.0,1.0,0.0,1.0,0.0,2.8
train,69,0.8,0.0,0.2,1.0,0.0,0.14,0.0,0.86,1.59
train,70,0.0,1.0,0.0,0.25,0.75,0.0,0.0,1.0,1.24
train,71,0.0,1.0,0.0,1.0,0.0,0.38,0.0,0.62,1.777
train,72,0.0,1.0,0.0,1.0,0.0,0.083,0.0,0.917,1.65
train,73,0.4,0.6,0.0,1.0,0.0,0.0,0.0,1.0,1.544
train,74,0.0,0.0,1.0,0.0,1.0,0.667,0.0,0.333,1.64
train,75,0.79,0.16,0.05,1.0,0.0,0.1,0.0,0.9,1.59
train,76,0.475,0.5,0.025,0.5,0.5,0.0,0.0,1.0,1.27
train,77,0.83,0.12,0.05,1.0,0.0,0.17,0.0,0.83,1.63
train,78,0.79,0.16,0.05,1.0,0.0,0.17,0.0,0.83,1.616
train,79,0.94,0.01,0.05,1.0,0.0,0.01,0.0,0.99,1.55
train,80,0.83,0.17,0.0,1.0,0.0,0.13,0.0,0.87,1.6
train,81,0.75,0.15,0.1,1.0,0.0,0.15,0.0,0.85,1.63
train,82,0.0,0.0,1.0,1.0,0.0,0.103,0.0,0.897,1.75
train,83,0.71,0.29,0.0,1.0,0.0,0.14,0.0,0.86,1.62
train,84,0.33,0.67,0.0,1.0,0.0,0.0,0.0,1.0,1.56
train,85,0.976,0.024,0.0,1.0,0.0,0.025,0.0,0.975,1.54
train,86,0.6,0.4,0.0,0.4,0.6,0.0,0.0,1.0,1.25
train,87,0.79,0.14,0.07,1.0,0.0,0.15,0.0,0.85,1.55
train,88,0.6,0.0,0.4,1.0,0.0,0.3,0.0,0.7,1.76
train,89,0.0,1.0,0.0,0.8,0.2,0.0,0.0,1.0,1.5
train,90,0.0,0.95,0.05,1.0,0.0,0.0,0.0,1.0,1.51
train,91,0.747,0.153,0.1,1.0,0.0,0.17,0.0,0.83,1.73
train,92,0.0,1.0,0.0,1.0,0.0,0.017,0.0,0.983,1.58
train,93,0.83,0.0,0.17,0.99,0.01,0.0,0.0,1.0,1.52
train,94,0.79,0.15,0.06,1.0,0.0,0.15,0.0,0.85,1.64
train,95,0.0,0.0,1.0,1.0,0.0,0.03,0.0,0.97,1.77
train,96,0.71,0.14,0.15,1.0,0.0,0.3,0.0,0.7,1.7
train,97,0.0,0.6,0.4,1.0,0.0,0.0,0.0,1.0,1.62
train,98,0.83,0.17,0.0,1.0,0.0,0.5,0.0,0.5,1.853
train,99,0.83,0.17,0.0,1.0,0.0,0.833,0.0,0.167,2.113
train,100,0.3,0.7,0.0,1.0,0.0,0.05,0.0,0.95,1.6
train,101,0.81,0.14,0.05,1.0,0.0,0.133,0.0,0.867,1.61
train,102,0.0,0.66,0.34,1.0,0.0,0.0,0.0,1.0,1.652
train,103,0.945,0.025,0.03,1.0,0.0,0.025,0.0,0.975,1.56
train,104,0.9,0.0,0.1,1.0,0.0,0.03,0.0,0.97,1.54
train,105,0.75,0.0,0.25,1.0,0.0,0.0,0.0,1.0,1.57
train,106,0.0,1.0,0.0,1.0,0.0,0.1,0.0,0.9,1.589
train,107,0.8,0.0,0.2,0.75,0.25,0.0,0.0,1.0,1.35
train,108,0.0,1.0,0.0,1.0,0.0,0.007,0.0,0.993,1.6
train,109,0.75,0.15,0.1,1.0,0.0,0.15,0.0,0.85,1.63
train,110,0.79,0.16,0.05,1.0,0.0,0.157,0.0,0.843,1.59
train,111,1.0,0.0,0.0,1.0,0.0,0.0,0.0,1.0,1.48
train,112,0.0,1.0,0.0,0.75,0.25,0.0,0.0,1.0,1.24
train,113,0.0,0.0,1.0,1.0,0.0,0.9,0.0,0.1,2.32
train,114,0.58,0.33,0.09,1.0,0.0,0.217,0.0,0.783,1.59
train,115,0.0,1.0,0.0,1.0,0.0,0.03,0.0,0.97,1.6
train,116,0.78,0.15,0.07,1.0,0.0,0.15,0.0,0.85,1.61
train,117,0.8,0.15,0.05,1.0,0.0,0.15,0.0,0.85,1.61
train,118,0.765,0.135,0.1,1.0,0.0,0.15,0.0,0.85,1.611
train,119,0.83,0.0,0.17,1.0,0.0,0.6,0.0,0.4,1.93
train,120,0.0,1.0,0.0,1.0,0.0,0.5,0.0,0.5,1.872
train,121,0.83,0.17,0.0,1.0,0.0,0.11,0.0,0.89,1.59
train,122,0.7,0.0,0.3,1.0,0.0,0.0,0.0,1.0,1.512
train,123,0.0,0.0,1.0,0.0,1.0,0.67,0.33,0.0,1.9
train,124,0.7,0.0,0.3,1.0,0.0,1.0,0.0,0.0,2.287
train,125,0.85,0.15,0.0,1.0,0.0,0.0,0.0,1.0,1.549
train,126,0.0,1.0,0.0,0.875,0.125,0.0,0.0,1.0,1.42
train,127,0.4,0.6,0.0,1.0,0.0,0.008,0.0,0.992,1.6
train,128,0.0,0.85,0.15,1.0,0.0,0.15,0.0,0.85,1.717
train,129,0.76,0.14,0.1,1.0,0.0,0.17,0.0,0.83,1.61
train,130,0.79,0.16,0.05,0.5,0.5,0.167,0.0,0.833,1.31
train,131,0.0,1.0,0.0,1.0,0.0,0.04,0.0,0.96,1.6
train,132,0.17,0.83,0.0,1.0,0.0,0.833,0.0,0.167,2.153
train,133,0.54,0.36,0.1,1.0,0.0,0.0,0.0,1.0,1.51
train,134,0.0,0.0,1.0,1.0,0.0,0.15,0.0,0.85,1.84
train,135,0.83,0.17,0.0,1.0,0.0,0.167,0.0,0.833,1.606
train,136,0.81,0.14,0.05,1.0,0.0,0.15,0.0,0.85,1.597
train,137,0.0,0.9,0.1,1.0,0.0,0.0,0.0,1.0,1.54
train,138,1.0,0.0,0.0,0.5,0.5,0.0,0.0,1.0,1.17
train,139,0.81,0.09,0.1,1.0,0.0,0.033,0.0,0.967,1.55
train,140,0.83,0.12,0.05,1.0,0.0,0.12,0.0,0.88,1.61
train,141,0.0,0.0,1.0,1.0,0.0,0.067,0.0,0.933,1.82
train,142,0.67,0.33,0.0,1.0,0.0,0.667,0.0,0.333,1.969
train,143,0.0,1.0,0.0,0.75,0.25,0.7,0.0,0.3,1.8
train,144,0.84,0.16,0.0,1.0,0.0,0.17,0.0,0.83,1.64
train,145,0.0,0.85,0.15,1.0,0.0,0.0,0.0,1.0,1.59
train,146,0.83,0.0,0.17,0.95,0.05,0.0,0.0,1.0,1.485
train,147,0.85,0.0,0.15,1.0,0.0,0.15,0.0,0.85,1.535
train,148,0.0,0.0,1.0,1.0,0.0,0.333,0.0,0.667,1.92
train,149,0.0,1.0,0.0,1.0,0.0,0.05,0.0,0.95,1.577
train,150,0.8,0.16,0.04,1.0,0.0,0.167,0.0,0.833,1.61
train,151,0.6,0.4,0.0,0.4,0.6,0.1,0.0,0.9,1.354
train,152,0.0,1.0,0.0,0.75,0.25,1.0,0.0,0.0,2.03
train,153,0.666,0.0664,0.2668,1.0,0.0,0.256,0.0,0.744,1.71
train,154,0.75,0.25,0.0,0.0,1.0,0.0,0.0,1.0,1.4
train,155,0.84,0.16,0.0,1.0,0.0,0.133,0.0,0.867,1.53
train,156,0.0,0.0,1.0,1.0,0.0,0.07,0.0,0.93,1.81
train,157,0.0,0.0,1.0,1.0,0.0,0.05,0.0,0.95,1.736
train,158,0.33,0.67,0.0,1.0,0.0,0.167,0.0,0.833,1.671
train,159,0.0,1.0,0.0,0.4,0.6,0.6,0.0,0.4,1.29
train,160,0.85,0.0,0.15,1.0,0.0,0.1,0.0,0.9,1.56
train,161,0.0,1.0,0.0,1.0,0.0,0.5,0.0,0.5,1.72
train,162,0.0,1.0,0.0,1.0,0.0,0.107,0.0,0.893,1.64
train,163,0.0,1.0,0.0,1.0,0.0,0.25,0.0,0.75,1.694
train,164,0.17,0.83,0.0,1.0,0.0,0.5,0.0,0.5,1.858
train,165,0.0,1.0,0.0,0.2,0.8,0.0,0.0,1.0,1.204
train,166,0.7,0.3,0.0,1.0,0.0,0.0,0.0,1.0,1.582
train,167,0.85,0.15,0.0,1.0,0.0,0.15,0.0,0.85,1.625
train,168,0.1,0.9,0.0,1.0,0.0,0.1,0.0,0.9,1.586
train,169,0.75,0.0,0.25,1.0,0.0,0.2,0.0,0.8,1.7
train,170,0.0,1.0,0.0,1.0,0.0,0.62,0.38,0.0,2.64
train,171,0.66,0.14,0.2,0.75,0.25,0.167,0.0,0.833,1.38
train,172,0.125,0.875,0.0,1.0,0.0,0.0,0.0,1.0,1.55
train,173,0.78,0.14,0.08,1.0,0.0,0.14,0.0,0.86,1.61
train,174,0.0,1.0,0.0,1.0,0.0,0.033,0.0,0.967,1.601
train,175,0.67,0.33,0.0,1.0,0.0,0.0,0.0,1.0,1.528
train,176,0.83,0.17,0.0,1.0,0.0,0.9,0.1,0.0,2.27
train,177,0.0,1.0,0.0,0.75,0.25,0.3,0.0,0.7,1.53
train,178,0.6,0.0,0.4,1.0,0.0,0.35,0.0,0.65,1.8
train,179,0.733,0.133,0.133,1.0,0.0,0.095,0.0,0.905,1.65
train,180,0.0,1.0,0.0,1.0,0.0,0.27,0.0,0.73,1.71
train,181,0.6,0.4,0.0,0.4,0.6,0.04,0.0,0.96,1.26
train,182,0.8,0.2,0.0,1.0,0.0,0.0,0.0,1.0,1.412
train,183,0.0,1.0,0.0,0.8,0.2,0.133,0.0,0.867,1.26
train,184,0.75,0.1,0.15,1.0,0.0,0.033,0.0,0.967,1.57
train,185,0.15,0.85,0.0,1.0,0.0,0.0,0.0,1.0,1.63
train,186,0.0,1.0,0.0,1.0,0.0,0.84,0.0,0.16,2.154
train,187,0.9,0.0,0.1,1.0,0.0,0.256,0.0,0.744,1.72
train,188,1.0,0.0,0.0,1.0,0.0,0.095,0.0,0.905,1.59
train,189,1.0,0.0,0.0,0.2,0.8,0.0,0.0,1.0,1.29
train,190,0.0,1.0,0.0,1.0,0.0,0.13,0.0,0.87,1.641
train,191,0.875,0.0,0.125,1.0,0.0,0.125,0.0,0.875,1.581
train,192,0.7,0.25,0.05,1.0,0.0,0.0,0.0,1.0,1.51
train,193,0.85,0.15,0.0,1.0,0.0,0.15,0.0,0.85,1.58
train,194,0.8,0.0,0.2,1.0,0.0,0.095,0.0,0.905,1.65
train,195,0.83,0.17,0.0,1.0,0.0,0.17,0.0,0.83,1.6
train,196,0.0,1.0,0.0,0.4,0.6,0.4,0.0,0.6,1.26
train,197,0.85,0.15,0.0,1.0,0.0,0.2,0.0,0.8,1.616
train,198,0.66,0.34,0.0,1.0,0.0,0.0,0.0,1.0,1.533
train,199,0.026,0.974,0.0,1.0,0.0,0.0,0.0,1.0,1.516
train,200,0.0,0.0,1.0,0.0,1.0,0.0,0.0,1.0,1.295
train,201,1.0,0.0,0.0,1.0,0.0,1.0,0.0,0.0,2.23
train,202,0.1,0.8,0.1,1.0,0.0,0.0,0.0,1.0,1.5
train,203,0.125,0.875,0.0,1.0,0.0,0.333,0.0,0.667,1.71
train,204,0.17,0.83,0.0,1.0,0.0,0.667,0.0,0.333,1.989
train,205,0.77,0.2,0.03,1.0,0.0,0.153,0.0,0.847,1.5
train,206,0.0,1.0,0.0,1.0,0.0,0.4,0.0,0.6,1.781
train,207,0.32,0.48,0.2,1.0,0.0,0.067,0.0,0.933,1.607
train,208,0.79,0.16,0.05,0.832,0.168,0.173,0.0,0.827,1.38
train,209,0.79,0.16,0.05,1.0,0.0,0.0,0.0,1.0,1.57
train,210,0.0,0.0,1.0,0.0,1.0,0.333,0.0,0.667,1.37
train,211,0.8668,0.0664,0.0664,1.0,0.0,0.095,0.0,0.905,1.63
train,212,0.8,0.0,0.2,0.3,0.7,0.0,0.0,1.0,1.35
train,213,0.83,0.0,0.17,1.0,0.0,0.057,0.0,0.943,1.6
train,214,0.0,0.0,1.0,1.0,0.0,0.5,0.0,0.5,1.9
train,215,1.0,0.0,0.0,1.0,0.0,0.89,0.11,0.0,2.3
train,216,0.75,0.2,0.05,1.0,0.0,0.0,0.0,1.0,1.52
train,217,0.83,0.0,0.17,1.0,0.0,0.4,0.0,0.6,1.75
train,218,0.83,0.0,0.17,1.0,0.0,0.4,0.0,0.6,1.74
train,219,0.83,0.17,0.0,1.0,0.0,0.153,0.0,0.847,1.57
train,220,0.0,1.0,0.0,1.0,0.0,0.3,0.0,0.7,1.72
train,221,0.7,0.0,0.3,1.0,0.0,0.05,0.0,0.95,1.62
train,222,0.0,0.0,1.0,0.0,1.0,0.167,0.0,0.833,1.375
train,223,0.7,0.25,0.05,1.0,0.0,0.0,0.0,1.0,1.51
train,224,0.44,0.56,0.0,1.0,0.0,0.11,0.0,0.89,1.62
train,225,0.33,0.66,0.0,0.66,0.33,0.0,0.0,1.0,1.3
train,226,0.5,0.45,0.05,0.5,0.5,0.0,0.0,1.0,1.22
train,227,0.67,0.33,0.0,1.0,0.0,0.833,0.0,0.167,2.115
train,228,1.0,0.0,0.0,1.0,0.0,0.833,0.0,0.167,2.105
train,229,0.85,0.0,0.15,1.0,0.0,0.05,0.0,0.95,1.587
train,230,0.75,0.08,0.17,1.0,0.0,0.13,0.0,0.87,1.61
train,231,0.85,0.0,0.15,1.0,0.0,0.0,0.0,1.0,1.541
train,232,0.79,0.16,0.05,1.0,0.0,0.15,0.0,0.85,1.614
train,233,0.0,0.0,1.0,1.0,0.0,1.0,0.0,0.0,2.3
train,234,0.9,0.1,0.0,1.0,0.0,0.256,0.0,0.744,1.7
train,235,0.0,1.0,0.0,1.0,0.0,0.2,0.8,0.0,2.83
train,236,0.79,0.16,0.05,0.58,0.42,0.173,0.0,0.827,1.38
train,237,0.74,0.16,0.1,1.0,0.0,0.17,0.0,0.83,1.61
train,238,0.3,0.7,0.0,1.0,0.0,0.1,0.0,0.9,1.603
train,239,1.0,0.0,0.0,0.5,0.5,0.0,0.0,1.0,1.22
train,240,0.0,1.0,0.0,1.0,0.0,0.42,0.0,0.58,1.79
train,241,0.8,0.04,0.16,1.0,0.0,0.5,0.0,0.5,1.82
train,242,0.17,0.83,0.0,1.0,0.0,0.0,0.0,1.0,1.588
train,243,0.5,0.38,0.12,1.0,0.0,0.32,0.0,0.68,1.72
train,244,0.0,1.0,0.0,1.0,0.0,0.11,0.0,0.89,1.627
train,245,0.0,0.7,0.3,0.5,0.5,0.0,0.0,1.0,1.28
train,246,0.0,0.8,0.2,0.5,0.5,0.0,0.0,1.0,1.3
train,247,0.8,0.15,0.05,1.0,0.0,0.15,0.0,0.85,1.59
train,248,0.0,0.95,0.05,1.0,0.0,0.0,0.0,1.0,1.61
train,249,1.0,0.0,0.0,1.0,0.0,0.256,0.0,0.744,1.7
train,250,0.6,0.4,0.0,0.4,0.6,0.06,0.0,0.94,1.272
train,251,0.0,1.0,0.0,0.75,0.25,0.8,0.0,0.2,1.9
train,252,1.0,0.0,0.0,1.0,0.0,0.0,0.0,1.0,1.48
train,253,0.9,0.0,0.1,1.0,0.0,0.0,0.0,1.0,1.512
train,254,0.5,0.5,0.0,1.0,0.0,0.833,0.0,0.167,2.141
train,255,0.0,0.8,0.2,1.0,0.0,0.0,0.0,1.0,1.57
train,256,0.0,1.0,0.0,0.85,0.15,0.0,0.0,1.0,1.51
train,257,0.75,0.15,0.1,0.0,1.0,0.167,0.0,0.833,1.44
train,258,0.38,0.6,0.02,1.0,0.0,0.008,0.0,0.992,1.6
train,259,1.0,0.0,0.0,0.125,0.875,0.0,0.0,1.0,1.25
train,260,0.0,1.0,0.0,1.0,0.0,0.1,0.0,0.9,1.58
train,261,0.3,0.7,0.0,1.0,0.0,0.0,0.0,1.0,1.583
train,262,0.8,0.04,0.16,1.0,0.0,0.57,0.0,0.43,1.89
train,263,0.81,0.16,0.03,1.0,0.0,0.167,0.0,0.833,1.63
train,264,0.8,0.0,0.2,1.0,0.0,0.3,0.0,0.7,1.75
train,265,0.79,0.16,0.05,1.0,0.0,0.13,0.0,0.87,1.59
train,266,1.0,0.0,0.0,0.625,0.375,0.0,0.0,1.0,1.24
train,267,0.8,0.0,0.2,1.0,0.0,0.5,0.0,0.5,1.82
train,268,0.0,1.0,0.0,1.0,0.0,0.1,0.0,0.9,1.562
train,269,0.0,1.0,0.0,0.0,1.0,0.0,0.0,1.0,1.31
train,270,0.83,0.17,0.0,1.0,0.0,0.0,0.0,1.0,1.535
train,271,0.0,0.85,0.15,1.0,0.0,0.4,0.0,0.6,1.82
train,272,0.0,0.9,0.1,0.25,0.75,0.0,0.0,1.0,1.27
train,273,0.83,0.17,0.0,1.0,0.0,0.163,0.0,0.837,1.615
train,274,0.9,0.0,0.1,1.0,0.0,1.0,0.0,0.0,2.277
train,275,0.7885,0.1615,0.05,1.0,0.0,0.1,0.0,0.9,1.565
train,276,0.83,0.07,0.1,1.0,0.0,0.17,0.0,0.83,1.63
train,277,0.83,0.17,0.0,1.0,0.0,0.157,0.0,0.843,1.61
train,278,0.93,0.0,0.07,1.0,0.0,0.0,0.0,1.0,1.537
train,279,0.0,1.0,0.0,1.0,0.0,0.15,0.0,0.85,1.6
train,280,0.75,0.0,0.25,1.0,0.0,0.2,0.0,0.8,1.694
train,281,1.0,0.0,0.0,0.9,0.1,0.0,0.0,1.0,1.43
train,282,0.0,1.0,0.0,1.0,0.0,0.133,0.0,0.867,1.677
train,283,0.9,0.1,0.0,1.0,0.0,0.033,0.0,0.967,1.562
train,284,0.0,1.0,0.0,0.3,0.7,0.0,0.0,1.0,1.17
train,285,1.0,0.0,0.0,1.0,0.0,0.0,1.0,0.0,3.0
train,286,0.0,1.0,0.0,1.0,0.0,0.0,1.0,0.0,3.16
train,287,0.83,0.0,0.17,0.7,0.3,0.0,0.0,1.0,1.318
train,288,0.83,0.05,0.12,1.0,0.0,0.4,0.0,0.6,1.74
train,289,0.9,0.1,0.0,1.0,0.0,0.0,0.0,1.0,1.532
train,290,0.0,0.0,1.0,1.0,0.0,0.7,0.3,0.0,2.45
train,291,0.7,0.3,0.0,0.7,0.3,0.0,0.0,1.0,1.26
train,292,0.6,0.0,0.4,1.0,0.0,0.256,0.0,0.744,1.65
train,293,0.0,1.0,0.0,1.0,0.0,0.027,0.0,0.973,1.61
train,294,0.83,0.17,0.0,1.0,0.0,1.0,0.0,0.0,2.278
train,295,0.83,0.0,0.17,0.5,0.5,0.0,0.0,1.0,1.26
train,296,0.0,1.0,0.0,0.0,1.0,0.6,0.067,0.333,1.87
train,297,0.0,1.0,0.0,0.4,0.6,0.0,0.0,1.0,1.27
train,298,0.75,0.15,0.1,1.0,0.0,0.333,0.0,0.667,1.73
train,299,0.0,0.9,0.1,1.0,0.0,0.0,0.0,1.0,1.606
train,300,0.85,0.15,0.0,1.0,0.0,0.15,0.0,0.85,1.6
train,301,0.8,0.16,0.04,1.0,0.0,0.167,0.0,0.833,1.633
train,302,0.0,1.0,0.0,1.0,0.0,0.6,0.4,0.0,2.69
train,303,0.8,0.16,0.04,1.0,0.0,0.163,0.0,0.837,1.617
train,304,0.7,0.0,0.3,1.0,0.0,0.0,0.0,1.0,1.58
train,305,0.9,0.0,0.1,1.0,0.0,0.2,0.0,0.8,1.61
train,306,0.0,1.0,0.0,1.0,0.0,0.95,0.0,0.05,2.23
train,307,0.65,0.35,0.0,1.0,0.0,0.0,0.0,1.0,1.52
train,308,0.0,1.0,0.0,1.0,0.0,0.06,0.0,0.94,1.604
train,309,0.85,0.15,0.0,1.0,0.0,0.167,0.0,0.833,1.625
train,310,0.0,1.0,0.0,0.75,0.25,0.9,0.0,0.1,1.99
train,311,0.79,0.16,0.05,1.0,0.0,0.1,0.0,0.9,1.57
train,312,1.0,0.0,0.0,0.0,1.0,0.08,0.0,0.92,1.47
train,313,0.75,0.15,0.1,1.0,0.0,0.17,0.0,0.83,1.63
train,314,0.0,1.0,0.0,1.0,0.0,0.71,0.0,0.29,2.033
train,315,0.0,1.0,0.0,0.0,1.0,0.5,0.0,0.5,1.62
train,316,0.6,0.3,0.1,1.0,0.0,0.256,0.0,0.744,1.7
train,317,0.85,0.0,0.15,1.0,0.0,0.7,0.0,0.3,2.0
train,318,0.925,0.0,0.075,0.0,1.0,0.0,0.0,1.0,1.36
train,319,0.85,0.15,0.0,1.0,0.0,0.15,0.0,0.85,1.583
train,320,0.17,0.83,0.0,1.0,0.0,0.333,0.0,0.667,1.764
train,321,0.0,1.0,0.0,1.0,0.0,0.167,0.0,0.833,1.654
train,322,0.66,0.14,0.2,1.0,0.0,0.167,0.0,0.833,1.6
train,323,0.79,0.16,0.05,0.664,0.336,0.173,0.0,0.827,1.38
train,324,0.915,0.0,0.085,1.0,0.0,0.15,0.0,0.85,1.625
train,325,0.83,0.0,0.17,1.0,0.0,0.0,0.0,1.0,1.54
train,326,0.79,0.16,0.05,1.0,0.0,0.167,0.0,0.833,1.63
train,327,0.0,0.95,0.05,1.0,0.0,0.4,0.0,0.6,1.82
train,328,0.0,1.0,0.0,0.0,1.0,0.4,0.0,0.6,1.6
train,329,0.0,0.0,1.0,0.0,1.0,0.2,0.0,0.8,1.4
train,330,0.1,0.9,0.0,0.9,0.1,0.0,0.0,1.0,1.44
train,331,0.2,0.8,0.0,1.0,0.0,0.0,0.0,1.0,1.556
train,332,0.733,0.133,0.133,1.0,0.0,0.256,0.0,0.744,1.71
train,333,0.6,0.4,0.0,0.4,0.6,0.16,0.0,0.84,1.32
train,334,0.76,0.09,0.15,1.0,0.0,0.01,0.0,0.99,1.599
train,335,0.765,0.135,0.1,1.0,0.0,0.15,0.0,0.85,1.611
train,336,1.0,0.0,0.0,0.0,1.0,0.25,0.0,0.75,1.63
train,337,0.5,0.5,0.0,1.0,0.0,1.0,0.0,0.0,2.28
train,338,0.0,1.0,0.0,1.0,0.0,0.01,0.0,0.99,1.6
train,339,0.925,0.0,0.075,1.0,0.0,0.0,0.0,1.0,1.51
train,340,0.95,0.0,0.05,1.0,0.0,0.0,0.0,1.0,1.554
train,341,0.0,1.0,0.0,0.0,1.0,0.333,0.0,0.667,1.503
train,342,0.6,0.4,0.0,1.0,0.0,0.133,0.0,0.867,1.58
train,343,0.83,0.12,0.05,1.0,0.0,0.163,0.0,0.837,1.6
train,344,0.0,1.0,0.0,0.65,0.35,0.0,0.0,1.0,1.25
train,345,0.79,0.16,0.05,0.748,0.252,0.173,0.0,0.827,1.38
train,346,0.75,0.15,0.1,1.0,0.0,0.17,0.0,0.83,1.61
train,347,0.9,0.0,0.1,1.0,0.0,0.3,0.0,0.7,1.7
train,348,0.0,0.0,1.0,0.3,0.7,0.0,0.0,1.0,1.29
train,349,0.0,1.0,0.0,1.0,0.0,0.2,0.8,0.0,2.98
train,350,0.83,0.17,0.0,1.0,0.0,0.4,0.0,0.6,1.72
train,351,0.0,1.0,0.0,0.38,0.62,0.0,0.0,1.0,1.22
train,352,0.0,1.0,0.0,1.0,0.0,0.027,0.0,0.973,1.6
train,353,0.85,0.0,0.15,1.0,0.0,0.1,0.0,0.9,1.56
train,354,0.0,1.0,0.0,0.95,0.05,0.0,0.0,1.0,1.5
train,355,0.55,0.37,0.08,1.0,0.0,0.0,0.0,1.0,1.53
train,356,0.5,0.0,0.5,1.0,0.0,0.17,0.0,0.83,1.62
train,357,0.39,0.6,0.01,1.0,0.0,0.008,0.0,0.992,1.6
train,358,0.0,1.0,0.0,0.625,0.375,0.0,0.0,1.0,1.25
train,359,0.0,1.0,0.0,1.0,0.0,0.83,0.17,0.0,2.46
train,360,1.0,0.0,0.0,0.7,0.3,0.0,0.0,1.0,1.337
train,361,0.0,1.0,0.0,1.0,0.0,0.075,0.0,0.925,1.62
train,362,0.25,0.75,0.0,0.0,1.0,0.0,0.0,1.0,1.311
train,363,0.83,0.12,0.05,1.0,0.0,0.13,0.0,0.87,1.6
train,364,0.0,1.0,0.0,0.75,0.25,0.5,0.0,0.5,1.65
train,365,0.0,1.0,0.0,1.0,0.0,0.233,0.0,0.767,1.68
train,366,0.0,0.0,1.0,1.0,0.0,0.0,1.0,0.0,3.0
train,367,0.79,0.16,0.05,1.0,0.0,0.167,0.0,0.833,1.565
train,368,0.25,0.75,0.0,1.0,0.0,0.0,0.0,1.0,1.54
train,369,0.0,0.9,0.1,0.75,0.25,0.0,0.0,1.0,1.39
train,370,0.0,1.0,0.0,0.9,0.1,0.0,0.0,1.0,1.5
train,371,0.85,0.1,0.05,1.0,0.0,0.15,0.0,0.85,1.59
train,372,0.1,0.9,0.0,1.0,0.0,0.0,0.0,1.0,1.553
train,373,0.0,1.0,0.0,1.0,0.0,0.0,0.0,1.0,1.566
train,374,0.0,1.0,0.0,0.5,0.5,0.4,0.0,0.6,1.48
train,375,0.0,1.0,0.0,0.0,1.0,0.5,0.167,0.333,1.97
train,376,0.0,1.0,0.0,0.6,0.4,0.0,0.0,1.0,1.39
train,377,0.7,0.3,0.0,1.0,0.0,0.256,0.0,0.744,1.71
train,378,0.7,0.3,0.0,1.0,0.0,0.033,0.0,0.967,1.58
train,379,0.7,0.3,0.0,1.0,0.0,0.3,0.0,0.7,1.71
train,380,0.0,1.0,0.0,1.0,0.0,0.9,0.1,0.0,2.19
train,381,0.5,0.5,0.0,1.0,0.0,0.167,0.0,0.833,1.612
train,382,0.4,0.1,0.5,1.0,0.0,0.17,0.0,0.83,1.7
train,383,0.33,0.67,0.0,1.0,0.0,1.0,0.0,0.0,2.288
train,384,0.0,1.0,0.0,1.0,0.0,0.417,0.0,0.583,1.76
train,385,1.0,0.0,0.0,0.0,1.0,0.0,0.0,1.0,1.4
train,386,0.0,0.7,0.3,1.0,0.0,0.0,0.0,1.0,1.58
train,387,0.75,0.0,0.25,1.0,0.0,0.3,0.0,0.7,1.73
train,388,0.8,0.0,0.2,1.0,0.0,0.4,0.0,0.6,1.803
train,389,0.0,0.8,0.2,1.0,0.0,0.0,0.0,1.0,1.62
train,390,1.0,0.0,0.0,0.375,0.625,0.0,0.0,1.0,1.21
train,391,0.2,0.5,0.3,1.0,0.0,0.0,0.0,1.0,1.64
train,392,1.0,0.0,0.0,0.0,1.0,0.333,0.0,0.667,1.571
train,393,0.0,1.0,0.0,1.0,0.0,0.36,0.64,0.0,2.81
train,394,0.0,1.0,0.0,1.0,0.0,0.29,0.0,0.71,1.715
train,395,0.0,1.0,0.0,1.0,0.0,0.333,0.0,0.667,1.6
train,396,0.0,1.0,0.0,1.0,0.0,1.0,0.0,0.0,2.3
train,397,0.93,0.0,0.07,1.0,0.0,0.05,0.0,0.95,1.62
train,398,0.664,0.136,0.2,1.0,0.0,0.35,0.0,0.65,1.77
train,399,0.76,0.19,0.05,1.0,0.0,0.2,0.0,0.8,1.59
train,400,1.0,0.0,0.0,1.0,0.0,0.7,0.3,0.0,2.44
train,401,0.0,0.0,1.0,1.0,0.0,0.967,0.0,0.033,2.38
train,402,0.55,0.0,0.45,1.0,0.0,0.05,0.0,0.95,1.62
train,403,0.81,0.09,0.1,1.0,0.0,0.01,0.0,0.99,1.6
train,404,0.79,0.15,0.06,1.0,0.0,0.6,0.0,0.4,1.805
train,405,0.7885,0.1615,0.05,1.0,0.0,0.1,0.0,0.9,1.55
train,406,0.85,0.0,0.15,1.0,0.0,0.27,0.0,0.73,1.72
train,407,0.79,0.16,0.05,1.0,0.0,0.16,0.0,0.84,1.582
train,408,0.66,0.14,0.2,0.25,0.75,0.167,0.0,0.833,1.28
train,409,0.8,0.2,0.0,1.0,0.0,0.095,0.0,0.905,1.61
train,410,0.0,0.0,1.0,0.1,0.9,0.0,0.0,1.0,1.22
train,411,0.75,0.15,0.1,0.25,0.75,0.167,0.0,0.833,1.29
train,412,0.75,0.25,0.0,1.0,0.0,0.17,0.0,0.83,1.65
train,413,0.3,0.7,0.0,1.0,0.0,0.15,0.0,0.85,1.66
train,414,0.12,0.0,0.88,1.0,0.0,0.0,0.0,1.0,1.51
train,415,0.5,0.5,0.0,1.0,0.0,0.5,0.0,0.5,1.833
train,416,0.36,0.54,0.1,1.0,0.0,0.067,0.0,0.933,1.59
train,417,0.85,0.0,0.15,0.0,1.0,0.0,0.0,1.0,1.35
train,418,1.0,0.0,0.0,1.0,0.0,0.81,0.19,0.0,2.36
train,419,0.75,0.0,0.25,0.0,1.0,0.0,0.0,1.0,1.29
train,420,1.0,0.0,0.0,0.0,1.0,0.167,0.0,0.833,1.53
train,421,0.78,0.13,0.05,1.0,0.0,0.15,0.0,0.85,1.6
train,422,0.75,0.15,0.1,1.0,0.0,0.167,0.0,0.833,1.63
train,423,0.0,1.0,0.0,1.0,0.0,0.72,0.0,0.28,2.01
train,424,0.0,0.0,1.0,1.0,0.0,0.333,0.0,0.667,1.916
train,425,1.0,0.0,0.0,1.0,0.0,0.75,0.25,0.0,2.39
train,426,0.83,0.0,0.17,0.6,0.4,0.0,0.0,1.0,1.275
train,427,0.76,0.16,0.08,1.0,0.0,0.17,0.0,0.83,1.62
train,428,0.75,0.1,0.15,1.0,0.0,0.0,0.0,1.0,1.554
train,429,0.81,0.14,0.05,1.0,0.0,0.13,0.0,0.87,1.59
train,430,0.85,0.0,0.15,1.0,0.0,0.29,0.0,0.71,1.72
train,431,0.5,0.5,0.0,1.0,0.0,0.333,0.0,0.667,1.751
train,432,0.0,1.0,0.0,0.75,0.25,0.2,0.0,0.8,1.48
train,433,0.68,0.26,0.05,0.75,0.25,0.133,0.0,0.867,1.36
train,434,0.79,0.16,0.05,1.0,0.0,0.333,0.0,0.667,1.61
train,435,0.88,0.12,0.0,1.0,0.0,0.0,0.0,1.0,1.53
train,436,0.81,0.19,0.0,1.0,0.0,0.18,0.0,0.82,1.62
train,437,0.0,1.0,0.0,1.0,0.0,0.05,0.0,0.95,1.57
train,438,0.75,0.25,0.0,0.0,1.0,0.0,0.0,1.0,1.354
train,439,0.83,0.0,0.17,1.0,0.0,0.27,0.0,0.73,1.7
train,440,0.67,0.33,0.0,1.0,0.0,0.167,0.0,0.833,1.638
train,441,0.2,0.8,0.0,1.0,0.0,0.1,0.0,0.9,1.59
train,442,0.83,0.0,0.17,1.0,0.0,0.267,0.0,0.733,1.72
train,443,0.83,0.17,0.0,1.0,0.0,0.173,0.0,0.827,1.64
train,444,1.0,0.0,0.0,1.0,0.0,1.0,0.0,0.0,2.268
train,445,0.0,1.0,0.0,1.0,0.0,0.833,0.0,0.167,2.161
train,446,1.0,0.0,0.0,0.875,0.125,0.0,0.0,1.0,1.33
train,447,0.17,0.83,0.0,1.0,0.0,0.167,0.0,0.833,1.625
train,448,0.8,0.2,0.0,1.0,0.0,0.067,0.0,0.933,1.53
train,449,0.92,0.08,0.0,1.0,0.0,0.08,0.0,0.92,1.56
train,450,0.4,0.6,0.0,1.0,0.0,0.2,0.0,0.8,1.68
train,451,0.0,1.0,0.0,1.0,0.0,0.29,0.71,0.0,2.88
train,452,0.3,0.7,0.0,1.0,0.0,0.0,0.0,1.0,1.55
train,453,0.82,0.14,0.04,1.0,0.0,0.14,0.0,0.86,1.58
train,454,0.66,0.14,0.2,0.0,1.0,0.167,0.0,0.833,1.42
train,455,0.79,0.16,0.05,0.25,0.75,0.167,0.0,0.833,1.3
train,456,0.7,0.3,0.0,1.0,0.0,0.095,0.0,0.905,1.63
train,457,0.85,0.15,0.0,1.0,0.0,0.07,0.0,0.93,1.56
train,458,0.79,0.16,0.05,0.16,0.84,0.173,0.0,0.827,1.38
train,459,0.4,0.6,0.0,1.0,0.0,0.067,0.0,0.933,1.56
train,460,0.0,0.0,1.0,0.0,1.0,0.33,0.67,0.0,2.1
train,461,0.0,1.0,0.0,0.4,0.6,0.5,0.0,0.5,1.27
train,462,0.8,0.2,0.0,1.0,0.0,0.2,0.0,0.8,1.5
train,463,0.6,0.0,0.4,1.0,0.0,0.095,0.0,0.905,1.61
train,464,0.85,0.15,0.0,1.0,0.0,0.167,0.0,0.833,1.65
train,465,0.83,0.03,0.14,1.0,0.0,0.17,0.0,0.83,1.63
train,466,0.75,0.15,0.1,1.0,0.0,0.167,0.0,0.833,1.61
train,467,0.0,1.0,0.0,1.0,0.0,0.01,0.0,0.99,1.6
train,468,0.0,1.0,0.0,1.0,0.0,0.467,0.0,0.533,1.791
train,469,0.75,0.25,0.0,1.0,0.0,0.0,0.0,1.0,1.53
train,470,0.6,0.4,0.0,0.4,0.6,0.0,0.0,1.0,1.249
train,471,0.83,0.17,0.0,1.0,0.0,0.17,0.0,0.83,1.62
train,472,0.666,0.2668,0.0664,1.0,0.0,0.095,0.0,0.905,1.63
train,473,0.83,0.0,0.17,1.0,0.0,0.25,0.0,0.75,1.715
train,474,0.2,0.7,0.1,1.0,0.0,0.0,0.0,1.0,1.62
train,475,1.0,0.0,0.0,0.75,0.25,0.0,0.0,1.0,1.393
train,476,0.0,1.0,0.0,0.7,0.3,0.0,0.0,1.0,1.278
train,477,0.788,0.162,0.05,1.0,0.0,0.17,0.0,0.83,1.59
train,478,0.2,0.4,0.4,1.0,0.0,0.0,0.0,1.0,1.64
train,479,0.66,0.14,0.2,0.5,0.5,0.167,0.0,0.833,1.31
train,480,0.65,0.3,0.05,1.0,0.0,0.05,0.0,0.95,1.55
train,481,0.0,1.0,0.0,1.0,0.0,0.58,0.0,0.42,1.924
train,482,0.79,0.16,0.05,1.0,0.0,0.17,0.0,0.83,1.63
train,483,0.5,0.5,0.0,0.0,1.0,0.0,0.0,1.0,1.38
train,484,0.83,0.17,0.0,1.0,0.0,0.167,0.0,0.833,1.622
train,485,0.6,0.4,0.0,1.0,0.0,0.0,0.0,1.0,1.54
train,486,0.0,1.0,0.0,0.375,0.625,0.0,0.0,1.0,1.2
train,487,0.0,0.9,0.1,1.0,0.0,0.4,0.0,0.6,1.82
train,488,0.75,0.05,0.2,1.0,0.0,0.17,0.0,0.83,1.63
train,489,0.8,0.0,0.2,1.0,0.0,0.35,0.0,0.65,1.76
train,490,0.0,1.0,0.0,1.0,0.0,0.267,0.0,0.733,1.75
train,491,0.33,0.67,0.0,1.0,0.0,0.5,0.0,0.5,1.855
train,492,0.0,0.9,0.1,1.0,0.0,0.333,0.0,0.667,1.77
train,493,1.0,0.0,0.0,0.0,1.0,0.0,0.0,1.0,1.4
train,494,0.0,0.0,1.0,1.0,0.0,0.933,0.0,0.067,2.35
train,495,1.0,0.0,0.0,1.0,0.0,0.667,0.0,0.333,1.969
train,496,0.0,1.0,0.0,1.0,0.0,0.67,0.33,0.0,2.57
train,497,0.4,0.6,0.0,1.0,0.0,0.033,0.0,0.967,1.55
train,498,1.0,0.0,0.0,0.4,0.6,0.0,0.0,1.0,1.29
train,499,0.3,0.7,0.0,1.0,0.0,0.2,0.0,0.8,1.69
train,500,0.0,1.0,0.0,0.4,0.6,0.133,0.0,0.867,1.26
train,501,0.0,0.9,0.1,0.5,0.5,0.0,0.0,1.0,1.29
train,502,0.0,1.0,0.0,1.0,0.0,0.067,0.0,0.933,1.62
train,503,0.0,1.0,0.0,0.75,0.25,0.1,0.0,0.9,1.43
train,504,0.0,1.0,0.0,0.125,0.875,0.0,0.0,1.0,1.18
train,505,0.6,0.1,0.3,1.0,0.0,0.256,0.0,0.744,1.72
train,506,0.8,0.0,0.2,0.5,0.5,0.0,0.0,1.0,1.31
train,507,0.0,1.0,0.0,0.2,0.8,0.133,0.0,0.867,1.26
train,508,0.83,0.0,0.17,0.3,0.7,0.0,0.0,1.0,1.25
train,509,0.825,0.15,0.025,1.0,0.0,0.15,0.0,0.85,1.651
train,510,0.2,0.0,0.8,1.0,0.0,0.2,0.0,0.8,1.603
train,511,0.85,0.1,0.05,1.0,0.0,0.01,0.0,0.99,1.598
train,512,0.0,1.0,0.0,1.0,0.0,1.0,0.0,0.0,2.11
train,513,0.975,0.025,0.0,1.0,0.0,0.0,0.0,1.0,1.48
train,514,0.666,0.0664,0.2668,1.0,0.0,0.095,0.0,0.905,1.65
train,515,0.0,1.0,0.0,1.0,0.0,0.07,0.93,0.0,3.13
train,516,0.0,0.0,1.0,0.9,0.1,0.667,0.0,0.333,1.79
train,517,0.83,0.0,0.17,0.9,0.1,0.0,0.0,1.0,1.44
test,0,0.0,1.0,0.0,1.0,0.0,0.56,0.44,0.0,2.68
test,1,0.8,0.04,0.16,1.0,0.0,0.61,0.0,0.39,1.91
test,2,0.0,1.0,0.0,1.0,0.0,0.8,0.2,0.0,2.55
test,3,0.75,0.15,0.1,0.5,0.5,0.167,0.0,0.833,1.31
test,4,0.77,0.16,0.07,1.0,0.0,0.167,0.0,0.833,1.639
test,5,0.0,1.0,0.0,0.5,0.5,0.0,0.0,1.0,1.231
test,6,0.5,0.5,0.0,1.0,0.0,0.0,0.0,1.0,1.576
test,7,0.85,0.1,0.05,1.0,0.0,1.0,0.0,0.0,2.28
test,8,0.79,0.16,0.05,1.0,0.0,0.16,0.0,0.84,1.6
test,9,0.0,1.0,0.0,1.0,0.0,0.26,0.0,0.74,1.69
test,10,0.0,1.0,0.0,1.0,0.0,0.4,0.6,0.0,2.84
test,11,0.0,1.0,0.0,1.0,0.0,0.31,0.69,0.0,2.84
test,12,0.75,0.0,0.25,0.5,0.5,0.0,0.0,1.0,1.236
test,13,0.75,0.25,0.0,0.75,0.25,0.0,0.0,1.0,1.33
test,14,0.0,1.0,0.0,0.4,0.6,0.2,0.0,0.8,1.24
test,15,0.67,0.33,0.0,1.0,0.0,1.0,0.0,0.0,2.28
test,16,0.1,0.9,0.0,1.0,0.0,0.9,0.0,0.1,2.14
test,17,0.0,0.9,0.1,0.7,0.3,0.0,0.0,1.0,1.39
test,18,0.67,0.33,0.0,1.0,0.0,0.5,0.0,0.5,1.848
test,19,0.0,0.2,0.8,1.0,0.0,0.0,0.0,1.0,1.72
test,20,0.0,1.0,0.0,1.0,0.0,0.42,0.0,0.58,1.9
test,21,0.0,1.0,0.0,1.0,0.0,0.0,1.0,0.0,3.04
test,22,0.83,0.17,0.0,1.0,0.0,0.01,0.0,0.99,1.6
test,23,0.75,0.0,0.25,0.37,0.63,0.0,0.0,1.0,1.24
test,24,0.75,0.25,0.0,1.0,0.0,0.25,0.0,0.75,1.61
test,25,0.6,0.4,0.0,1.0,0.0,0.095,0.0,0.905,1.64
test,26,0.67,0.33,0.0,1.0,0.0,0.333,0.0,0.667,1.682
test,27,0.0,1.0,0.0,1.0,0.0,0.44,0.56,0.0,2.79
test,28,0.0,0.0,1.0,1.0,0.0,0.0,0.0,1.0,1.73
test,29,0.0,1.0,0.0,0.1,0.9,0.0,0.0,1.0,1.18
test,30,0.25,0.75,0.0,0.75,0.25,0.0,0.0,1.0,1.331
test,31,0.79,0.15,0.06,1.0,0.0,0.15,0.0,0.85,1.593
test,32,0.6,0.1,0.3,1.0,0.0,0.095,0.0,0.905,1.65
test,33,0.0,1.0,0.0,1.0,0.0,0.567,0.0,0.433,1.94
test,34,0.0,1.0,0.0,1.0,0.0,0.333,0.0,0.667,1.8
test,35,0.8,0.0,0.2,1.0,0.0,0.0,0.0,1.0,1.571
test,36,0.7,0.0,0.3,0.7,0.3,0.0,0.0,1.0,1.3
test,37,0.9,0.0,0.1,1.0,0.0,0.095,0.0,0.905,1.56
test,38,0.0,0.0,1.0,1.0,0.0,0.6,0.4,0.0,2.47
test,39,0.05,0.95,0.0,1.0,0.0,0.0,0.0,1.0,1.502
test,40,0.83,0.0,0.17,0.4,0.6,0.0,0.0,1.0,1.25
test,41,0.0,1.0,0.0,0.75,0.25,0.0,0.0,1.0,1.24
test,42,0.96,0.04,0.0,1.0,0.0,0.04,0.0,0.96,1.48
test,43,0.0,1.0,0.0,1.0,0.0,0.037,0.0,0.963,1.585
test,44,0.0,1.0,0.0,0.0,1.0,0.88,0.0,0.12,1.83
test,45,0.79,0.16,0.05,1.0,0.0,0.1,0.0,0.9,1.55
test,46,0.9,0.1,0.0,1.0,0.0,0.1,0.0,0.9,1.5
test,47,0.8,0.2,0.0,1.0,0.0,0.256,0.0,0.744,1.72
test,48,0.0,1.0,0.0,1.0,0.0,0.047,0.0,0.953,1.591
test,49,0.83,0.0,0.17,1.0,0.0,0.333,0.0,0.667,1.643
test,50,0.0,1.0,0.0,1.0,0.0,0.113,0.0,0.887,1.65
test,51,0.3,0.7,0.0,1.0,0.0,0.1,0.0,0.9,1.58
test,52,0.9,0.1,0.0,1.0,0.0,0.095,0.0,0.905,1.61
test,53,0.0,1.0,0.0,0.6,0.4,0.133,0.0,0.867,1.26
test,54,0.33,0.67,0.0,1.0,0.0,0.833,0.0,0.167,2.139
test,55,0.6,0.3,0.1,1.0,0.0,0.095,0.0,0.905,1.64
test,56,0.6,0.4,0.0,0.4,0.6,0.08,0.0,0.92,1.28
test,57,0.8,0.15,0.05,1.0,0.0,0.05,0.0,0.95,1.622
test,58,0.0,0.4,0.6,1.0,0.0,0.0,0.0,1.0,1.68
test,59,0.79,0.16,0.05,1.0,0.0,0.17,0.0,0.83,1.59
test,60,0.0,0.97,0.03,1.0,0.0,0.03,0.0,0.97,1.6
test,61,0.79,0.16,0.05,0.0,1.0,0.167,0.0,0.833,1.45
test,62,0.92,0.0,0.08,1.0,0.0,0.0,0.0,1.0,1.51
test,63,0.666,0.2668,0.0664,1.0,0.0,0.256,0.0,0.744,1.71
test,64,0.0,1.0,0.0,1.0,0.0,0.187,0.0,0.813,1.68
test,65,0.75,0.25,0.0,1.0,0.0,0.15,0.0,0.85,1.62
test,66,0.65,0.2,0.15,1.0,0.0,0.2,0.0,0.8,1.68
test,67,0.8668,0.0664,0.066,1.0,0.0,0.256,0.0,0.744,1.7
test,68,0.6,0.4,0.0,0.4,0.6,0.0,0.0,1.0,1.25
test,69,1.0,0.0,0.0,1.0,0.0,0.05,0.0,0.95,1.62
test,70,0.0,0.0,1.0,1.0,0.0,0.333,0.0,0.667,1.91
test,71,0.5,0.5,0.0,0.75,0.25,0.0,0.0,1.0,1.33
test,72,0.85,0.0,0.15,0.375,0.625,0.0,0.0,1.0,1.24
test,73,0.72,0.08,0.2,1.0,0.0,0.01,0.0,0.99,1.62
test,74,0.0,0.0,1.0,0.0,1.0,1.0,0.0,0.0,1.791
test,75,0.4,0.6,0.0,1.0,0.0,0.0,0.0,1.0,1.541
test,76,0.7885,0.1615,0.05,1.0,0.0,0.17,0.0,0.83,1.576
test,77,0.8,0.0,0.2,1.0,0.0,0.25,0.0,0.75,1.67
test,78,0.87,0.13,0.0,1.0,0.0,0.0,0.0,1.0,1.5
test,79,0.0,1.0,0.0,0.0,1.0,0.2,0.0,0.8,1.36
test,80,0.0,1.0,0.0,0.7,0.3,0.0,0.0,1.0,1.285
test,81,0.02,0.98,0.0,1.0,0.0,0.0,0.0,1.0,1.51
test,82,0.92,0.08,0.0,1.0,0.0,0.0,0.0,1.0,1.55
test,83,0.83,0.0,0.17,1.0,0.0,0.17,0.0,0.83,1.623
test,84,0.83,0.17,0.0,1.0,0.0,0.333,0.0,0.667,1.684
test,85,0.33,0.67,0.0,1.0,0.0,0.333,0.0,0.667,1.757
test,86,0.5,0.5,0.0,1.0,0.0,0.667,0.0,0.333,1.957
test,87,0.0,1.0,0.0,0.0,1.0,0.667,0.0,0.333,1.77
test,88,0.81,0.14,0.05,1.0,0.0,0.14,0.0,0.86,1.61
test,89,0.0,1.0,0.0,1.0,0.0,0.22,0.0,0.78,1.58
test,90,0.75,0.0,0.25,1.0,0.0,0.1,0.0,0.9,1.57
test,91,0.0,1.0,0.0,1.0,0.0,0.5,0.5,0.0,2.75
