Repository: qinyu319/llm-sr-perovskite-bandgap

# Physics-Constrained LLM Symbolic Regression for Perovskite Band Gaps

Reproducibility package for:

> **Reproducible Physics-Constrained LLM-Assisted Symbolic Regression for
> Interpretable Band-Gap Modeling in Hybrid Perovskites**

Repository: https://github.com/qinyu319/llm-sr-perovskite-bandgap

The revised manuscript and Supporting Information are the scientific authority:

- [Main manuscript](paper/main_REVISED.docx)
- [Supporting Information](paper/si_REVISED.docx)
- [Conflict and precedence policy](PAPER_AUTHORITY.md)

## Final Model

The frozen M4 model has eight non-constant terms:

```text
Eg = 1.55527 - 1.10253*Sn + 0.34320*Br + 1.61932*Cl
     + 0.12268*Cs + 0.91702*Sn^2 + 0.36607*Br^2
     - 0.22716*Cs*Sn - 0.32528*Cs*Cl
```

| Metric | Paper value |
| --- | ---: |
| Fixed five-fold CV RMSE | 0.057532 eV |
| Repeated five-fold CV RMSE | 0.058056 eV |
| Training RMSE | 0.054108 eV |
| Same-source test RMSE | 0.060613 eV |
| Test R2 | 0.976545 |
| Maximum VIF | 15.7863 |
| Minimum bootstrap sign stability | 0.999 |

The paper-authoritative bootstrap protocol is 1,000 training-row resamples with
seed 2026.

## Quick Start

Python 3.11 is recommended.

```bash
python -m venv .venv
python -m pip install --upgrade pip
python -m pip install -r requirements.txt
python scripts/verify_checksums.py
python scripts/reproduce_main_results.py
```

Or create the pinned Conda environment:

```bash
conda env create -f environment.yml
conda activate llm-sr-perovskite
```

Run all deterministic workflows:

```bash
python run_all.py --mode all
```

Outputs are written under `reproduced/`. Authoritative files and archived
evidence are not overwritten.

## Reproduction Levels

1. **Publication audit:** inspect `paper/`, `tables/`, `figures/`, and frozen
   evidence without fitting or API access.
2. **Final M4 rerun:** recompute coefficients, CV, test metrics, VIF, confidence
   intervals, bootstrap stability, and the `Cl^2` diagnostic.
3. **Figures, tables, controls, and sensitivity:** rebuild publication assets,
   deterministic controls, and the 507-row group-aware analysis.
4. **LLM audit:** inspect archived prompts, responses, parsed structures,
   manifests, and repeated-run summaries. API calls are not part of the default
   workflow, and exact text regeneration is not claimed.

# Group-aware Split Sensitivity

This project reruns the symbolic OLS workflow under composition-family, halide-regime, and A-site group-aware partitions.

## Non-leakage rules

- The experiment base is the original training workbook only.
- `../data/test_92.xlsx` is excluded from group labels, split generation, screening, CV, pruning, and final model selection.
- For every outer split, screening and five-fold model selection use only the current outer-training rows.
- The current held-out group is evaluated only after the formula structure has been selected and refitted.
- Every split is checked for disjoint train/test group sets.

## Data QC policy

Closure tolerance is `1e-6`:

- `FA + MA + Cs = 1`
- `Pb + Sn = 1`
- `I + Br + Cl = 1`

Rows that fail are reported and excluded without renormalization. No source value is silently changed.

## Reproduce

Run from this folder:

```powershell
python scripts/01_validate_data.py
python scripts/02_make_group_labels.py
python scripts/03_make_and_validate_splits.py
python scripts/03_run_group_aware_workflow.py
python scripts/04_summarize_group_results.py
python scripts/05_plot_group_results.py
python scripts/06_make_excel_report.py
python -m pytest tests
```

Random seed: `2026`.

## Selection rule

Five-fold `GroupKFold` uses the same group definition as the outer split when at least five training groups are available. Otherwise, shuffled five-fold `KFold` is used with seed `2026`.

Candidate structures are hierarchical subsets of the M2/M3 dictionaries, plus the fixed M0-M3 stage models. The best mean CV RMSE is identified first. Models within 5% of that value are treated as accuracy-equivalent; the fewest-term model is selected, with mean CV RMSE as the tie-breaker.

The external test result of the frozen final M4 is included only as a visual random-split reference (`RMSE = 0.0606135 eV`). It never changes any group-aware selection.

## Metric definitions

- `high_Eg_rmse`: held-out rows with actual `Eg >= 2.2 eV`.
- `Cl_rich_rmse`: held-out rows with `Cl > 0`.
- `MA_rich_rmse`: held-out rows with `MA >= 0.5`.
- Formula similarity is Jaccard similarity to frozen M4 terms: `Sn, Br, Cl, Cs, Sn2, Br2, CsSn, CsCl`.

## Main outputs

- `outputs/group_labels/group_labels.csv`
- `outputs/splits/split_manifest.csv`
- `outputs/per_split_results/group_aware_full_workflow_results.csv`
- `outputs/summary_tables/group_aware_term_frequency.csv`
- `outputs/summary_tables/group_aware_summary.csv`
- `outputs/summary_tables/group_aware_selected_formulas.csv`
- `outputs/figures/*.png` and `outputs/figures/*.pdf`
- `group_aware_split_sensitivity_results.xlsx`

File: group_aware_sensitivity/data/curated_dataset.csv (part 1 of 2)
id,FA,MA,Cs,Pb,Sn,Br,Cl,I,Eg,source_row_index,sample_id,original_split,A_sum,B_sum,X_sum,A_closure_error,B_closure_error,X_closure_error,numeric_complete,fractions_within_0_1,closure_pass,dataset_index
0,0.83,0.0,0.17,1.0,0.0,0.2,0.0,0.8,1.61,0,train_0,train,1.0,1.0,1.0,0.0,0.0,0.0,True,True,True,0
1,0.0,0.0,1.0,1.0,0.0,0.5,0.5,0.0,2.49,1,train_1,train,1.0,1.0,1.0,0.0,0.0,0.0,True,True,True,1
2,0.72,0.15,0.13,1.0,0.0,0.167,0.0,0.833,1.63,2,train_2,train,1.0,1.0,1.0,0.0,0.0,0.0,True,True,True,2
3,0.75,0.15,0.1,0.75,0.25,0.167,0.0,0.833,1.36,3,train_3,train,1.0,1.0,1.0,0.0,0.0,0.0,True,True,True,3
4,0.8,0.0,0.2,0.25,0.75,0.0,0.0,1.0,1.2,4,train_4,train,1.0,1.0,1.0,0.0,0.0,0.0,True,True,True,4
5,0.37,0.6,0.03,1.0,0.0,0.008,0.0,0.992,1.6,5,train_5,train,1.0,1.0,1.0,0.0,0.0,0.0,True,True,True,5
6,0.0,1.0,0.0,0.75,0.25,0.6,0.0,0.4,1.73,6,train_6,train,1.0,1.0,1.0,0.0,0.0,0.0,True,True,True,6
7,0.66,0.34,0.0,1.0,0.0,0.14,0.0,0.86,1.62,7,train_7,train,1.0,1.0,1.0,0.0,0.0,0.0,True,True,True,7
8,0.78,0.16,0.06,1.0,0.0,0.17,0.0,0.83,1.63,8,train_8,train,1.0,1.0,1.0,0.0,0.0,0.0,True,True,True,8
9,0.0,1.0,0.0,1.0,0.0,0.025,0.0,0.975,1.613,9,train_9,train,1.0,1.0,1.0,0.0,0.0,0.0,True,True,True,9
10,0.73,0.2,0.07,1.0,0.0,0.157,0.0,0.843,1.6,10,train_10,train,1.0,1.0,1.0,0.0,0.0,0.0,True,True,True,10
11,0.83,0.0,0.17,0.8,0.2,0.0,0.0,1.0,1.35,11,train_11,train,1.0,1.0,1.0,0.0,0.0,0.0,True,True,True,11
12,0.75,0.0,0.25,1.0,0.0,0.17,0.0,0.83,1.63,12,train_12,train,1.0,1.0,1.0,0.0,0.0,0.0,True,True,True,12
13,0.8,0.0,0.2,1.0,0.0,0.2,0.0,0.8,1.48,13,train_13,train,1.0,1.0,1.0,0.0,0.0,0.0,True,True,True,13
14,0.85,0.0,0.15,1.0,0.0,0.04,0.0,0.96,1.6,14,train_14,train,1.0,1.0,1.0,0.0,0.0,0.0,True,True,True,14
15,0.8,0.15,0.05,1.0,0.0,0.15,0.0,0.85,1.606,15,train_15,train,1.0,1.0,1.0,0.0,0.0,0.0,True,True,True,15
17,0.45,0.5,0.05,0.5,0.5,0.0,0.0,1.0,1.26,17,train_17,train,1.0,1.0,1.0,0.0,0.0,0.0,True,True,True,16
18,0.57,0.38,0.05,1.0,0.0,0.0,0.0,1.0,1.54,18,train_18,train,1.0,1.0,1.0,0.0,0.0,0.0,True,True,True,17
19,0.0,0.0,1.0,1.0,0.0,0.8,0.2,0.0,2.33,19,train_19,train,1.0,1.0,1.0,0.0,0.0,0.0,True,True,True,18
20,0.8075,0.1425,0.05,1.0,0.0,0.15,0.0,0.85,1.616,20,train_20,train,1.0,1.0,1.0,0.0,0.0,0.0,True,True,True,19
21,0.7,0.0,0.3,1.0,0.0,0.256,0.0,0.744,1.72,21,train_21,train,1.0,1.0,1.0,0.0,0.0,0.0,True,True,True,20
22,0.6,0.2,0.2,1.0,0.0,0.256,0.0,0.744,1.7,22,train_22,train,1.0,1.0,1.0,0.0,0.0,0.0,True,True,True,21
23,0.0,0.0,1.0,0.6,0.4,0.0,0.0,1.0,1.38,23,train_23,train,1.0,1.0,1.0,0.0,0.0,0.0,True,True,True,22
24,0.17,0.83,0.0,1.0,0.0,1.0,0.0,0.0,2.296,24,train_24,train,1.0,1.0,1.0,0.0,0.0,0.0,True,True,True,23
25,0.6,0.2,0.2,1.0,0.0,0.095,0.0,0.905,1.64,25,train_25,train,1.0,1.0,1.0,0.0,0.0,0.0,True,True,True,24
26,0.8,0.0,0.2,1.0,0.0,0.256,0.0,0.744,1.71,26,train_26,train,1.0,1.0,1.0,0.0,0.0,0.0,True,True,True,25
27,0.79,0.16,0.05,1.0,0.0,0.5,0.0,0.5,1.85,27,train_27,train,1.0,1.0,1.0,0.0,0.0,0.0,True,True,True,26
28,0.0,1.0,0.0,1.0,0.0,0.6,0.0,0.4,1.92,28,train_28,train,1.0,1.0,1.0,0.0,0.0,0.0,True,True,True,27
29,0.0,0.98,0.02,1.0,0.0,0.02,0.0,0.98,1.6,29,train_29,train,1.0,1.0,1.0,0.0,0.0,0.0,True,True,True,28
30,0.33,0.67,0.0,1.0,0.0,0.667,0.0,0.333,1.974,30,train_30,train,1.0,1.0,1.0,0.0,0.0,0.0,True,True,True,29
31,0.0,1.0,0.0,1.0,0.0,0.1,0.0,0.9,1.65,31,train_31,train,1.0,1.0,1.0,0.0,0.0,0.0,True,True,True,30
32,0.0,1.0,0.0,1.0,0.0,0.59,0.0,0.41,1.96,32,train_32,train,1.0,1.0,1.0,0.0,0.0,0.0,True,True,True,31
33,0.6,0.4,0.0,0.4,0.6,0.0,0.0,1.0,1.25,33,train_33,train,1.0,1.0,1.0,0.0,0.0,0.0,True,True,True,32
34,0.78,0.14,0.08,1.0,0.0,0.14,0.0,0.86,1.61,34,train_34,train,1.0,1.0,1.0,0.0,0.0,0.0,True,True,True,33
35,0.2,0.6,0.2,1.0,0.0,0.0,0.0,1.0,1.634,35,train_35,train,1.0,1.0,1.0,0.0,0.0,0.0,True,True,True,34
36,0.9,0.0,0.1,1.0,0.0,0.033,0.0,0.967,1.55,36,train_36,train,1.0,1.0,1.0,0.0,0.0,0.0,True,True,True,35
37,1.0,0.0,0.0,1.0,0.0,0.2,0.0,0.8,1.57,37,train_37,train,1.0,1.0,1.0,0.0,0.0,0.0,True,True,True,36
38,0.5,0.5,0.0,0.5,0.5,0.0,0.0,1.0,1.254,38,train_38,train,1.0,1.0,1.0,0.0,0.0,0.0,True,True,True,37
39,0.0,1.0,0.0,0.4,0.6,0.3,0.0,0.7,1.25,39,train_39,train,1.0,1.0,1.0,0.0,0.0,0.0,True,True,True,38
40,0.0,0.89,0.11,1.0,0.0,0.0,0.0,1.0,1.62,40,train_40,train,1.0,1.0,1.0,0.0,0.0,0.0,True,True,True,39
41,0.3,0.7,0.0,1.0,0.0,0.7,0.0,0.3,2.03,41,train_41,train,1.0,1.0,1.0,0.0,0.0,0.0,True,True,True,40
42,0.79,0.16,0.05,0.75,0.25,0.167,0.0,0.833,1.34,42,train_42,train,1.0,1.0,1.0,0.0,0.0,0.0,True,True,True,41
43,0.6,0.4,0.0,1.0,0.0,0.256,0.0,0.744,1.72,43,train_43,train,1.0,1.0,1.0,0.0,0.0,0.0,True,True,True,42
44,0.0,0.77,0.23,1.0,0.0,0.0,0.0,1.0,1.644,44,train_44,train,1.0,1.0,1.0,0.0,0.0,0.0,True,True,True,43
46,0.81,0.14,0.05,1.0,0.0,0.15,0.0,0.85,1.63,46,train_46,train,1.0,1.0,1.0,0.0,0.0,0.0,True,True,True,44
47,0.0,1.0,0.0,1.0,0.0,0.023,0.0,0.977,1.61,47,train_47,train,1.0,1.0,1.0,0.0,0.0,0.0,True,True,True,45
48,0.7,0.0,0.3,1.0,0.0,0.095,0.0,0.905,1.63,48,train_48,train,1.0,1.0,1.0,0.0,0.0,0.0,True,True,True,46
49,0.85,0.0,0.15,1.0,0.0,0.3,0.0,0.7,1.72,49,train_49,train,1.0,1.0,1.0,0.0,0.0,0.0,True,True,True,47
50,0.0,1.0,0.0,0.25,0.75,0.4,0.0,0.6,1.34,50,train_50,train,1.0,1.0,1.0,0.0,0.0,0.0,True,True,True,48
51,0.38,0.57,0.05,1.0,0.0,0.067,0.0,0.933,1.57,51,train_51,train,1.0,1.0,1.0,0.0,0.0,0.0,True,True,True,49
52,0.95,0.0,0.05,1.0,0.0,0.05,0.0,0.95,1.538,52,train_52,train,1.0,1.0,1.0,0.0,0.0,0.0,True,True,True,50
53,0.79,0.16,0.05,0.916,0.084,0.173,0.0,0.827,1.38,53,train_53,train,1.0,1.0,1.0,0.0,0.0,0.0,True,True,True,51
54,0.0,1.0,0.0,0.75,0.25,0.4,0.0,0.6,1.59,54,train_54,train,1.0,1.0,1.0,0.0,0.0,0.0,True,True,True,52
55,0.0,1.0,0.0,1.0,0.0,0.12,0.0,0.88,1.62,55,train_55,train,1.0,1.0,1.0,0.0,0.0,0.0,True,True,True,53
56,0.8,0.0,0.2,0.0,1.0,0.0,0.0,1.0,1.2,56,train_56,train,1.0,1.0,1.0,0.0,0.0,0.0,True,True,True,54
57,0.0,0.99,0.01,1.0,0.0,0.01,0.0,0.99,1.6,57,train_57,train,1.0,1.0,1.0,0.0,0.0,0.0,True,True,True,55
58,0.0,0.83,0.17,1.0,0.0,0.0,0.0,1.0,1.633,58,train_58,train,1.0,1.0,1.0,0.0,0.0,0.0,True,True,True,56
59,0.83,0.0,0.17,0.98,0.02,0.0,0.0,1.0,1.51,59,train_59,train,1.0,1.0,1.0,0.0,0.0,0.0,True,True,True,57
60,0.0,1.0,0.0,1.0,0.0,0.33,0.67,0.0,2.81,60,train_60,train,1.0,1.0,1.0,0.0,0.0,0.0,True,True,True,58
61,0.9,0.1,0.0,1.0,0.0,0.01,0.0,0.99,1.581,61,train_61,train,1.0,1.0,1.0,0.0,0.0,0.0,True,True,True,59
62,0.0,1.0,0.0,1.0,0.0,0.2,0.0,0.8,1.62,62,train_62,train,1.0,1.0,1.0,0.0,0.0,0.0,True,True,True,60
63,0.87,0.0,0.13,1.0,0.0,0.333,0.0,0.667,1.72,63,train_63,train,1.0,1.0,1.0,0.0,0.0,0.0,True,True,True,61
64,0.0,0.91,0.09,1.0,0.0,0.0,0.0,1.0,1.59,64,train_64,train,1.0,1.0,1.0,0.0,0.0,0.0,True,True,True,62
65,0.0,1.0,0.0,0.5,0.5,0.2,0.0,0.8,1.35,65,train_65,train,1.0,1.0,1.0,0.0,0.0,0.0,True,True,True,63
66,0.83,0.17,0.0,1.0,0.0,0.667,0.0,0.333,1.976,66,train_66,train,1.0,1.0,1.0,0.0,0.0,0.0,True,True,True,64
67,0.84,0.16,0.0,1.0,0.0,0.167,0.0,0.833,1.65,67,train_67,train,1.0,1.0,1.0,0.0,0.0,0.0,True,True,True,65
68,0.0,0.0,1.0,0.0,1.0,0.0,1.0,0.0,2.8,68,train_68,train,1.0,1.0,1.0,0.0,0.0,0.0,True,True,True,66
69,0.8,0.0,0.2,1.0,0.0,0.14,0.0,0.86,1.59,69,train_69,train,1.0,1.0,1.0,0.0,0.0,0.0,True,True,True,67
70,0.0,1.0,0.0,0.25,0.75,0.0,0.0,1.0,1.24,70,train_70,train,1.0,1.0,1.0,0.0,0.0,0.0,True,True,True,68
71,0.0,1.0,0.0,1.0,0.0,0.38,0.0,0.62,1.777,71,train_71,train,1.0,1.0,1.0,0.0,0.0,0.0,True,True,True,69
72,0.0,1.0,0.0,1.0,0.0,0.083,0.0,0.917,1.65,72,train_72,train,1.0,1.0,1.0,0.0,0.0,0.0,True,True,True,70
73,0.4,0.6,0.0,1.0,0.0,0.0,0.0,1.0,1.544,73,train_73,train,1.0,1.0,1.0,0.0,0.0,0.0,True,True,True,71
74,0.0,0.0,1.0,0.0,1.0,0.667,0.0,0.333,1.64,74,train_74,train,1.0,1.0,1.0,0.0,0.0,0.0,True,True,True,72
75,0.79,0.16,0.05,1.0,0.0,0.1,0.0,0.9,1.59,75,train_75,train,1.0,1.0,1.0,0.0,0.0,0.0,True,True,True,73
76,0.475,0.5,0.025,0.5,0.5,0.0,0.0,1.0,1.27,76,train_76,train,1.0,1.0,1.0,0.0,0.0,0.0,True,True,True,74
77,0.83,0.12,0.05,1.0,0.0,0.17,0.0,0.83,1.63,77,train_77,train,1.0,1.0,1.0,0.0,0.0,0.0,True,True,True,75
78,0.79,0.16,0.05,1.0,0.0,0.17,0.0,0.83,1.616,78,train_78,train,1.0,1.0,1.0,0.0,0.0,0.0,True,True,True,76
79,0.94,0.01,0.05,1.0,0.0,0.01,0.0,0.99,1.55,79,train_79,train,1.0,1.0,1.0,0.0,0.0,0.0,True,True,True,77
80,0.83,0.17,0.0,1.0,0.0,0.13,0.0,0.87,1.6,80,train_80,train,1.0,1.0,1.0,0.0,0.0,0.0,True,True,True,78
81,0.75,0.15,0.1,1.0,0.0,0.15,0.0,0.85,1.63,81,train_81,train,1.0,1.0,1.0,0.0,0.0,0.0,True,True,True,79
82,0.0,0.0,1.0,1.0,0.0,0.103,0.0,0.897,1.75,82,train_82,train,1.0,1.0,1.0,0.0,0.0,0.0,True,True,True,80
83,0.71,0.29,0.0,1.0,0.0,0.14,0.0,0.86,1.62,83,train_83,train,1.0,1.0,1.0,0.0,0.0,0.0,True,True,True,81
84,0.33,0.67,0.0,1.0,0.0,0.0,0.0,1.0,1.56,84,train_84,train,1.0,1.0,1.0,0.0,0.0,0.0,True,True,True,82
85,0.976,0.024,0.0,1.0,0.0,0.025,0.0,0.975,1.54,85,train_85,train,1.0,1.0,1.0,0.0,0.0,0.0,True,True,True,83
86,0.6,0.4,0.0,0.4,0.6,0.0,0.0,1.0,1.25,86,train_86,train,1.0,1.0,1.0,0.0,0.0,0.0,True,True,True,84
87,0.79,0.14,0.07,1.0,0.0,0.15,0.0,0.85,1.55,87,train_87,train,1.0,1.0,1.0,0.0,0.0,0.0,True,True,True,85
88,0.6,0.0,0.4,1.0,0.0,0.3,0.0,0.7,1.76,88,train_88,train,1.0,1.0,1.0,0.0,0.0,0.0,True,True,True,86
89,0.0,1.0,0.0,0.8,0.2,0.0,0.0,1.0,1.5,89,train_89,train,1.0,1.0,1.0,0.0,0.0,0.0,True,True,True,87
90,0.0,0.95,0.05,1.0,0.0,0.0,0.0,1.0,1.51,90,train_90,train,1.0,1.0,1.0,0.0,0.0,0.0,True,True,True,88
91,0.747,0.153,0.1,1.0,0.0,0.17,0.0,0.83,1.73,91,train_91,train,1.0,1.0,1.0,0.0,0.0,0.0,True,True,True,89
92,0.0,1.0,0.0,1.0,0.0,0.017,0.0,0.983,1.58,92,train_92,train,1.0,1.0,1.0,0.0,0.0,0.0,True,True,True,90
93,0.83,0.0,0.17,0.99,0.01,0.0,0.0,1.0,1.52,93,train_93,train,1.0,1.0,1.0,0.0,0.0,0.0,True,True,True,91
94,0.79,0.15,0.06,1.0,0.0,0.15,0.0,0.85,1.64,94,train_94,train,1.0,1.0,1.0,0.0,0.0,0.0,True,True,True,92
95,0.0,0.0,1.0,1.0,0.0,0.03,0.0,0.97,1.77,95,train_95,train,1.0,1.0,1.0,0.0,0.0,0.0,True,True,True,93
96,0.71,0.14,0.15,1.0,0.0,0.3,0.0,0.7,1.7,96,train_96,train,1.0,1.0,1.0,0.0,0.0,0.0,True,True,True,94
97,0.0,0.6,0.4,1.0,0.0,0.0,0.0,1.0,1.62,97,train_97,train,1.0,1.0,1.0,0.0,0.0,0.0,True,True,True,95
98,0.83,0.17,0.0,1.0,0.0,0.5,0.0,0.5,1.853,98,train_98,train,1.0,1.0,1.0,0.0,0.0,0.0,True,True,True,96
99,0.83,0.17,0.0,1.0,0.0,0.833,0.0,0.167,2.113,99,train_99,train,1.0,1.0,1.0,0.0,0.0,0.0,True,True,True,97
100,0.3,0.7,0.0,1.0,0.0,0.05,0.0,0.95,1.6,100,train_100,train,1.0,1.0,1.0,0.0,0.0,0.0,True,True,True,98
101,0.81,0.14,0.05,1.0,0.0,0.133,0.0,0.867,1.61,101,train_101,train,1.0,1.0,1.0,0.0,0.0,0.0,True,True,True,99
102,0.0,0.66,0.34,1.0,0.0,0.0,0.0,1.0,1.652,102,train_102,train,1.0,1.0,1.0,0.0,0.0,0.0,True,True,True,100
103,0.945,0.025,0.03,1.0,0.0,0.025,0.0,0.975,1.56,103,train_103,train,1.0,1.0,1.0,0.0,0.0,0.0,True,True,True,101
104,0.9,0.0,0.1,1.0,0.0,0.03,0.0,0.97,1.54,104,train_104,train,1.0,1.0,1.0,0.0,0.0,0.0,True,True,True,102
105,0.75,0.0,0.25,1.0,0.0,0.0,0.0,1.0,1.57,105,train_105,train,1.0,1.0,1.0,0.0,0.0,0.0,True,True,True,103
106,0.0,1.0,0.0,1.0,0.0,0.1,0.0,0.9,1.589,106,train_106,train,1.0,1.0,1.0,0.0,0.0,0.0,True,True,True,104
107,0.8,0.0,0.2,0.75,0.25,0.0,0.0,1.0,1.35,107,train_107,train,1.0,1.0,1.0,0.0,0.0,0.0,True,True,True,105
108,0.0,1.0,0.0,1.0,0.0,0.007,0.0,0.993,1.6,108,train_108,train,1.0,1.0,1.0,0.0,0.0,0.0,True,True,True,106
109,0.75,0.15,0.1,1.0,0.0,0.15,0.0,0.85,1.63,109,train_109,train,1.0,1.0,1.0,0.0,0.0,0.0,True,True,True,107
110,0.79,0.16,0.05,1.0,0.0,0.157,0.0,0.843,1.59,110,train_110,train,1.0,1.0,1.0,0.0,0.0,0.0,True,True,True,108
111,1.0,0.0,0.0,1.0,0.0,0.0,0.0,1.0,1.48,111,train_111,train,1.0,1.0,1.0,0.0,0.0,0.0,True,True,True,109
112,0.0,1.0,0.0,0.75,0.25,0.0,0.0,1.0,1.24,112,train_112,train,1.0,1.0,1.0,0.0,0.0,0.0,True,True,True,110
113,0.0,0.0,1.0,1.0,0.0,0.9,0.0,0.1,2.32,113,train_113,train,1.0,1.0,1.0,0.0,0.0,0.0,True,True,True,111
114,0.58,0.33,0.09,1.0,0.0,0.217,0.0,0.783,1.59,114,train_114,train,0.9999999999999999,1.0,1.0,-1.1102230246251565e-16,0.0,0.0,True,True,True,112
115,0.0,1.0,0.0,1.0,0.0,0.03,0.0,0.97,1.6,115,train_115,train,1.0,1.0,1.0,0.0,0.0,0.0,True,True,True,113
116,0.78,0.15,0.07,1.0,0.0,0.15,0.0,0.85,1.61,116,train_116,train,1.0,1.0,1.0,0.0,0.0,0.0,True,True,True,114
117,0.8,0.15,0.05,1.0,0.0,0.15,0.0,0.85,1.61,117,train_117,train,1.0,1.0,1.0,0.0,0.0,0.0,True,True,True,115
118,0.765,0.135,0.1,1.0,0.0,0.15,0.0,0.85,1.611,118,train_118,train,1.0,1.0,1.0,0.0,0.0,0.0,True,True,True,116
119,0.83,0.0,0.17,1.0,0.0,0.6,0.0,0.4,1.93,119,train_119,train,1.0,1.0,1.0,0.0,0.0,0.0,True,True,True,117
120,0.0,1.0,0.0,1.0,0.0,0.5,0.0,0.5,1.872,120,train_120,train,1.0,1.0,1.0,0.0,0.0,0.0,True,True,True,118
121,0.83,0.17,0.0,1.0,0.0,0.11,0.0,0.89,1.59,121,train_121,train,1.0,1.0,1.0,0.0,0.0,0.0,True,True,True,119
122,0.7,0.0,0.3,1.0,0.0,0.0,0.0,1.0,1.512,122,train_122,train,1.0,1.0,1.0,0.0,0.0,0.0,True,True,True,120
123,0.0,0.0,1.0,0.0,1.0,0.67,0.33,0.0,1.9,123,train_123,train,1.0,1.0,1.0,0.0,0.0,0.0,True,True,True,121
124,0.7,0.0,0.3,1.0,0.0,1.0,0.0,0.0,2.287,124,train_124,train,1.0,1.0,1.0,0.0,0.0,0.0,True,True,True,122
125,0.85,0.15,0.0,1.0,0.0,0.0,0.0,1.0,1.549,125,train_125,train,1.0,1.0,1.0,0.0,0.0,0.0,True,True,True,123
126,0.0,1.0,0.0,0.875,0.125,0.0,0.0,1.0,1.42,126,train_126,train,1.0,1.0,1.0,0.0,0.0,0.0,True,True,True,124
127,0.4,0.6,0.0,1.0,0.0,0.008,0.0,0.992,1.6,127,train_127,train,1.0,1.0,1.0,0.0,0.0,0.0,True,True,True,125
128,0.0,0.85,0.15,1.0,0.0,0.15,0.0,0.85,1.717,128,train_128,train,1.0,1.0,1.0,0.0,0.0,0.0,True,True,True,126
129,0.76,0.14,0.1,1.0,0.0,0.17,0.0,0.83,1.61,129,train_129,train,1.0,1.0,1.0,0.0,0.0,0.0,True,True,True,127
130,0.79,0.16,0.05,0.5,0.5,0.167,0.0,0.833,1.31,130,train_130,train,1.0,1.0,1.0,0.0,0.0,0.0,True,True,True,128
131,0.0,1.0,0.0,1.0,0.0,0.04,0.0,0.96,1.6,131,train_131,train,1.0,1.0,1.0,0.0,0.0,0.0,True,True,True,129
132,0.17,0.83,0.0,1.0,0.0,0.833,0.0,0.167,2.153,132,train_132,train,1.0,1.0,1.0,0.0,0.0,0.0,True,True,True,130
133,0.54,0.36,0.1,1.0,0.0,0.0,0.0,1.0,1.51,133,train_133,train,1.0,1.0,1.0,0.0,0.0,0.0,True,True,True,131
134,0.0,0.0,1.0,1.0,0.0,0.15,0.0,0.85,1.84,134,train_134,train,1.0,1.0,1.0,0.0,0.0,0.0,True,True,True,132
135,0.83,0.17,0.0,1.0,0.0,0.167,0.0,0.833,1.606,135,train_135,train,1.0,1.0,1.0,0.0,0.0,0.0,True,True,True,133
136,0.81,0.14,0.05,1.0,0.0,0.15,0.0,0.85,1.597,136,train_136,train,1.0,1.0,1.0,0.0,0.0,0.0,True,True,True,134
137,0.0,0.9,0.1,1.0,0.0,0.0,0.0,1.0,1.54,137,train_137,train,1.0,1.0,1.0,0.0,0.0,0.0,True,True,True,135
138,1.0,0.0,0.0,0.5,0.5,0.0,0.0,1.0,1.17,138,train_138,train,1.0,1.0,1.0,0.0,0.0,0.0,True,True,True,136
139,0.81,0.09,0.1,1.0,0.0,0.033,0.0,0.967,1.55,139,train_139,train,1.0,1.0,1.0,0.0,0.0,0.0,True,True,True,137
140,0.83,0.12,0.05,1.0,0.0,0.12,0.0,0.88,1.61,140,train_140,train,1.0,1.0,1.0,0.0,0.0,0.0,True,True,True,138
141,0.0,0.0,1.0,1.0,0.0,0.067,0.0,0.933,1.82,141,train_141,train,1.0,1.0,1.0,0.0,0.0,0.0,True,True,True,139
142,0.67,0.33,0.0,1.0,0.0,0.667,0.0,0.333,1.969,142,train_142,train,1.0,1.0,1.0,0.0,0.0,0.0,True,True,True,140
143,0.0,1.0,0.0,0.75,0.25,0.7,0.0,0.3,1.8,143,train_143,train,1.0,1.0,1.0,0.0,0.0,0.0,True,True,True,141
144,0.84,0.16,0.0,1.0,0.0,0.17,0.0,0.83,1.64,144,train_144,train,1.0,1.0,1.0,0.0,0.0,0.0,True,True,True,142
145,0.0,0.85,0.15,1.0,0.0,0.0,0.0,1.0,1.59,145,train_145,train,1.0,1.0,1.0,0.0,0.0,0.0,True,True,True,143
146,0.83,0.0,0.17,0.95,0.05,0.0,0.0,1.0,1.485,146,train_146,train,1.0,1.0,1.0,0.0,0.0,0.0,True,True,True,144
147,0.85,0.0,0.15,1.0,0.0,0.15,0.0,0.85,1.535,147,train_147,train,1.0,1.0,1.0,0.0,0.0,0.0,True,True,True,145
148,0.0,0.0,1.0,1.0,0.0,0.333,0.0,0.667,1.92,148,train_148,train,1.0,1.0,1.0,0.0,0.0,0.0,True,True,True,146
149,0.0,1.0,0.0,1.0,0.0,0.05,0.0,0.95,1.577,149,train_149,train,1.0,1.0,1.0,0.0,0.0,0.0,True,True,True,147
150,0.8,0.16,0.04,1.0,0.0,0.167,0.0,0.833,1.61,150,train_150,train,1.0,1.0,1.0,0.0,0.0,0.0,True,True,True,148
151,0.6,0.4,0.0,0.4,0.6,0.1,0.0,0.9,1.354,151,train_151,train,1.0,1.0,1.0,0.0,0.0,0.0,True,True,True,149
152,0.0,1.0,0.0,0.75,0.25,1.0,0.0,0.0,2.03,152,train_152,train,1.0,1.0,1.0,0.0,0.0,0.0,True,True,True,150
154,0.75,0.25,0.0,0.0,1.0,0.0,0.0,1.0,1.4,154,train_154,train,1.0,1.0,1.0,0.0,0.0,0.0,True,True,True,151
155,0.84,0.16,0.0,1.0,0.0,0.133,0.0,0.867,1.53,155,train_155,train,1.0,1.0,1.0,0.0,0.0,0.0,True,True,True,152
156,0.0,0.0,1.0,1.0,0.0,0.07,0.0,0.93,1.81,156,train_156,train,1.0,1.0,1.0,0.0,0.0,0.0,True,True,True,153
157,0.0,0.0,1.0,1.0,0.0,0.05,0.0,0.95,1.736,157,train_157,train,1.0,1.0,1.0,0.0,0.0,0.0,True,True,True,154
158,0.33,0.67,0.0,1.0,0.0,0.167,0.0,0.833,1.671,158,train_158,train,1.0,1.0,1.0,0.0,0.0,0.0,True,True,True,155
159,0.0,1.0,0.0,0.4,0.6,0.6,0.0,0.4,1.29,159,train_159,train,1.0,1.0,1.0,0.0,0.0,0.0,True,True,True,156
160,0.85,0.0,0.15,1.0,0.0,0.1,0.0,0.9,1.56,160,train_160,train,1.0,1.0,1.0,0.0,0.0,0.0,True,True,True,157
161,0.0,1.0,0.0,1.0,0.0,0.5,0.0,0.5,1.72,161,train_161,train,1.0,1.0,1.0,0.0,0.0,0.0,True,True,True,158
162,0.0,1.0,0.0,1.0,0.0,0.107,0.0,0.893,1.64,162,train_162,train,1.0,1.0,1.0,0.0,0.0,0.0,True,True,True,159
163,0.0,1.0,0.0,1.0,0.0,0.25,0.0,0.75,1.694,163,train_163,train,1.0,1.0,1.0,0.0,0.0,0.0,True,True,True,160
164,0.17,0.83,0.0,1.0,0.0,0.5,0.0,0.5,1.858,164,train_164,train,1.0,1.0,1.0,0.0,0.0,0.0,True,True,True,161
165,0.0,1.0,0.0,0.2,0.8,0.0,0.0,1.0,1.204,165,train_165,train,1.0,1.0,1.0,0.0,0.0,0.0,True,True,True,162
166,0.7,0.3,0.0,1.0,0.0,0.0,0.0,1.0,1.582,166,train_166,train,1.0,1.0,1.0,0.0,0.0,0.0,True,True,True,163
167,0.85,0.15,0.0,1.0,0.0,0.15,0.0,0.85,1.625,167,train_167,train,1.0,1.0,1.0,0.0,0.0,0.0,True,True,True,164
168,0.1,0.9,0.0,1.0,0.0,0.1,0.0,0.9,1.586,168,train_168,train,1.0,1.0,1.0,0.0,0.0,0.0,True,True,True,165
169,0.75,0.0,0.25,1.0,0.0,0.2,0.0,0.8,1.7,169,train_169,train,1.0,1.0,1.0,0.0,0.0,0.0,True,True,True,166
170,0.0,1.0,0.0,1.0,0.0,0.62,0.38,0.0,2.64,170,train_170,train,1.0,1.0,1.0,0.0,0.0,0.0,True,True,True,167
171,0.66,0.14,0.2,0.75,0.25,0.167,0.0,0.833,1.38,171,train_171,train,1.0,1.0,1.0,0.0,0.0,0.0,True,True,True,168
172,0.125,0.875,0.0,1.0,0.0,0.0,0.0,1.0,1.55,172,train_172,train,1.0,1.0,1.0,0.0,0.0,0.0,True,True,True,169
173,0.78,0.14,0.08,1.0,0.0,0.14,0.0,0.86,1.61,173,train_173,train,1.0,1.0,1.0,0.0,0.0,0.0,True,True,True,170
174,0.0,1.0,0.0,1.0,0.0,0.033,0.0,0.967,1.601,174,train_174,train,1.0,1.0,1.0,0.0,0.0,0.0,True,True,True,171
175,0.67,0.33,0.0,1.0,0.0,0.0,0.0,1.0,1.528,175,train_175,train,1.0,1.0,1.0,0.0,0.0,0.0,True,True,True,172
176,0.83,0.17,0.0,1.0,0.0,0.9,0.1,0.0,2.27,176,train_176,train,1.0,1.0,1.0,0.0,0.0,0.0,True,True,True,173
177,0.0,1.0,0.0,0.75,0.25,0.3,0.0,0.7,1.53,177,train_177,train,1.0,1.0,1.0,0.0,0.0,0.0,True,True,True,174
178,0.6,0.0,0.4,1.0,0.0,0.35,0.0,0.65,1.8,178,train_178,train,1.0,1.0,1.0,0.0,0.0,0.0,True,True,True,175
180,0.0,1.0,0.0,1.0,0.0,0.27,0.0,0.73,1.71,180,train_180,train,1.0,1.0,1.0,0.0,0.0,0.0,True,True,True,176
181,0.6,0.4,0.0,0.4,0.6,0.04,0.0,0.96,1.26,181,train_181,train,1.0,1.0,1.0,0.0,0.0,0.0,True,True,True,177
182,0.8,0.2,0.0,1.0,0.0,0.0,0.0,1.0,1.412,182,train_182,train,1.0,1.0,1.0,0.0,0.0,0.0,True,True,True,178
183,0.0,1.0,0.0,0.8,0.2,0.133,0.0,0.867,1.26,183,train_183,train,1.0,1.0,1.0,0.0,0.0,0.0,True,True,True,179
184,0.75,0.1,0.15,1.0,0.0,0.033,0.0,0.967,1.57,184,train_184,train,1.0,1.0,1.0,0.0,0.0,0.0,True,True,True,180
185,0.15,0.85,0.0,1.0,0.0,0.0,0.0,1.0,1.63,185,train_185,train,1.0,1.0,1.0,0.0,0.0,0.0,True,True,True,181
186,0.0,1.0,0.0,1.0,0.0,0.84,0.0,0.16,2.154,186,train_186,train,1.0,1.0,1.0,0.0,0.0,0.0,True,True,True,182
187,0.9,0.0,0.1,1.0,0.0,0.256,0.0,0.744,1.72,187,train_187,train,1.0,1.0,1.0,0.0,0.0,0.0,True,True,True,183
188,1.0,0.0,0.0,1.0,0.0,0.095,0.0,0.905,1.59,188,train_188,train,1.0,1.0,1.0,0.0,0.0,0.0,True,True,True,184
189,1.0,0.0,0.0,0.2,0.8,0.0,0.0,1.0,1.29,189,train_189,train,1.0,1.0,1.0,0.0,0.0,0.0,True,True,True,185
190,0.0,1.0,0.0,1.0,0.0,0.13,0.0,0.87,1.641,190,train_190,train,1.0,1.0,1.0,0.0,0.0,0.0,True,True,True,186
191,0.875,0.0,0.125,1.0,0.0,0.125,0.0,0.875,1.581,191,train_191,train,1.0,1.0,1.0,0.0,0.0,0.0,True,True,True,187
192,0.7,0.25,0.05,1.0,0.0,0.0,0.0,1.0,1.51,192,train_192,train,1.0,1.0,1.0,0.0,0.0,0.0,True,True,True,188
193,0.85,0.15,0.0,1.0,0.0,0.15,0.0,0.85,1.58,193,train_193,train,1.0,1.0,1.0,0.0,0.0,0.0,True,True,True,189
194,0.8,0.0,0.2,1.0,0.0,0.095,0.0,0.905,1.65,194,train_194,train,1.0,1.0,1.0,0.0,0.0,0.0,True,True,True,190
195,0.83,0.17,0.0,1.0,0.0,0.17,0.0,0.83,1.6,195,train_195,train,1.0,1.0,1.0,0.0,0.0,0.0,True,True,True,191
196,0.0,1.0,0.0,0.4,0.6,0.4,0.0,0.6,1.26,196,train_196,train,1.0,1.0,1.0,0.0,0.0,0.0,True,True,True,192
197,0.85,0.15,0.0,1.0,0.0,0.2,0.0,0.8,1.616,197,train_197,train,1.0,1.0,1.0,0.0,0.0,0.0,True,True,True,193
198,0.66,0.34,0.0,1.0,0.0,0.0,0.0,1.0,1.533,198,train_198,train,1.0,1.0,1.0,0.0,0.0,0.0,True,True,True,194
199,0.026,0.974,0.0,1.0,0.0,0.0,0.0,1.0,1.516,199,train_199,train,1.0,1.0,1.0,0.0,0.0,0.0,True,True,True,195
200,0.0,0.0,1.0,0.0,1.0,0.0,0.0,1.0,1.295,200,train_200,train,1.0,1.0,1.0,0.0,0.0,0.0,True,True,True,196
201,1.0,0.0,0.0,1.0,0.0,1.0,0.0,0.0,2.23,201,train_201,train,1.0,1.0,1.0,0.0,0.0,0.0,True,True,True,197
202,0.1,0.8,0.1,1.0,0.0,0.0,0.0,1.0,1.5,202,train_202,train,1.0,1.0,1.0,0.0,0.0,0.0,True,True,True,198
203,0.125,0.875,0.0,1.0,0.0,0.333,0.0,0.667,1.71,203,train_203,train,1.0,1.0,1.0,0.0,0.0,0.0,True,True,True,199
204,0.17,0.83,0.0,1.0,0.0,0.667,0.0,0.333,1.989,204,train_204,train,1.0,1.0,1.0,0.0,0.0,0.0,True,True,True,200
205,0.77,0.2,0.03,1.0,0.0,0.153,0.0,0.847,1.5,205,train_205,train,1.0,1.0,1.0,0.0,0.0,0.0,True,True,True,201
206,0.0,1.0,0.0,1.0,0.0,0.4,0.0,0.6,1.781,206,train_206,train,1.0,1.0,1.0,0.0,0.0,0.0,True,True,True,202
207,0.32,0.48,0.2,1.0,0.0,0.067,0.0,0.933,1.607,207,train_207,train,1.0,1.0,1.0,0.0,0.0,0.0,True,True,True,203
208,0.79,0.16,0.05,0.832,0.168,0.173,0.0,0.827,1.38,208,train_208,train,1.0,1.0,1.0,0.0,0.0,0.0,True,True,True,204
209,0.79,0.16,0.05,1.0,0.0,0.0,0.0,1.0,1.57,209,train_209,train,1.0,1.0,1.0,0.0,0.0,0.0,True,True,True,205
210,0.0,0.0,1.0,0.0,1.0,0.333,0.0,0.667,1.37,210,train_210,train,1.0,1.0,1.0,0.0,0.0,0.0,True,True,True,206
212,0.8,0.0,0.2,0.3,0.7,0.0,0.0,1.0,1.35,212,train_212,train,1.0,1.0,1.0,0.0,0.0,0.0,True,True,True,207
213,0.83,0.0,0.17,1.0,0.0,0.057,0.0,0.943,1.6,213,train_213,train,1.0,1.0,1.0,0.0,0.0,0.0,True,True,True,208
214,0.0,0.0,1.0,1.0,0.0,0.5,0.0,0.5,1.9,214,train_214,train,1.0,1.0,1.0,0.0,0.0,0.0,True,True,True,209
215,1.0,0.0,0.0,1.0,0.0,0.89,0.11,0.0,2.3,215,train_215,train,1.0,1.0,1.0,0.0,0.0,0.0,True,True,True,210
216,0.75,0.2,0.05,1.0,0.0,0.0,0.0,1.0,1.52,216,train_216,train,1.0,1.0,1.0,0.0,0.0,0.0,True,True,True,211
217,0.83,0.0,0.17,1.0,0.0,0.4,0.0,0.6,1.75,217,train_217,train,1.0,1.0,1.0,0.0,0.0,0.0,True,True,True,212
218,0.83,0.0,0.17,1.0,0.0,0.4,0.0,0.6,1.74,218,train_218,train,1.0,1.0,1.0,0.0,0.0,0.0,True,True,True,213
219,0.83,0.17,0.0,1.0,0.0,0.153,0.0,0.847,1.57,219,train_219,train,1.0,1.0,1.0,0.0,0.0,0.0,True,True,True,214
220,0.0,1.0,0.0,1.0,0.0,0.3,0.0,0.7,1.72,220,train_220,train,1.0,1.0,1.0,0.0,0.0,0.0,True,True,True,215
221,0.7,0.0,0.3,1.0,0.0,0.05,0.0,0.95,1.62,221,train_221,train,1.0,1.0,1.0,0.0,0.0,0.0,True,True,True,216
222,0.0,0.0,1.0,0.0,1.0,0.167,0.0,0.833,1.375,222,train_222,train,1.0,1.0,1.0,0.0,0.0,0.0,True,True,True,217
223,0.7,0.25,0.05,1.0,0.0,0.0,0.0,1.0,1.51,223,train_223,train,1.0,1.0,1.0,0.0,0.0,0.0,True,True,True,218
224,0.44,0.56,0.0,1.0,0.0,0.11,0.0,0.89,1.62,224,train_224,train,1.0,1.0,1.0,0.0,0.0,0.0,True,True,True,219
226,0.5,0.45,0.05,0.5,0.5,0.0,0.0,1.0,1.22,226,train_226,train,1.0,1.0,1.0,0.0,0.0,0.0,True,True,True,220
227,0.67,0.33,0.0,1.0,0.0,0.833,0.0,0.167,2.115,227,train_227,train,1.0,1.0,1.0,0.0,0.0,0.0,True,True,True,221
228,1.0,0.0,0.0,1.0,0.0,0.833,0.0,0.167,2.105,228,train_228,train,1.0,1.0,1.0,0.0,0.0,0.0,True,True,True,222
229,0.85,0.0,0.15,1.0,0.0,0.05,0.0,0.95,1.587,229,train_229,train,1.0,1.0,1.0,0.0,0.0,0.0,True,True,True,223
230,0.75,0.08,0.17,1.0,0.0,0.13,0.0,0.87,1.61,230,train_230,train,1.0,1.0,1.0,0.0,0.0,0.0,True,True,True,224
231,0.85,0.0,0.15,1.0,0.0,0.0,0.0,1.0,1.541,231,train_231,train,1.0,1.0,1.0,0.0,0.0,0.0,True,True,True,225
232,0.79,0.16,0.05,1.0,0.0,0.15,0.0,0.85,1.614,232,train_232,train,1.0,1.0,1.0,0.0,0.0,0.0,True,True,True,226
233,0.0,0.0,1.0,1.0,0.0,1.0,0.0,0.0,2.3,233,train_233,train,1.0,1.0,1.0,0.0,0.0,0.0,True,True,True,227
234,0.9,0.1,0.0,1.0,0.0,0.256,0.0,0.744,1.7,234,train_234,train,1.0,1.0,1.0,0.0,0.0,0.0,True,True,True,228
235,0.0,1.0,0.0,1.0,0.0,0.2,0.8,0.0,2.83,235,train_235,train,1.0,1.0,1.0,0.0,0.0,0.0,True,True,True,229
236,0.79,0.16,0.05,0.58,0.42,0.173,0.0,0.827,1.38,236,train_236,train,1.0,1.0,1.0,0.0,0.0,0.0,True,True,True,230
237,0.74,0.16,0.1,1.0,0.0,0.17,0.0,0.83,1.61,237,train_237,train,1.0,1.0,1.0,0.0,0.0,0.0,True,True,True,231
238,0.3,0.7,0.0,1.0,0.0,0.1,0.0,0.9,1.603,238,train_238,train,1.0,1.0,1.0,0.0,0.0,0.0,True,True,True,232
239,1.0,0.0,0.0,0.5,0.5,0.0,0.0,1.0,1.22,239,train_239,train,1.0,1.0,1.0,0.0,0.0,0.0,True,True,True,233
240,0.0,1.0,0.0,1.0,0.0,0.42,0.0,0.58,1.79,240,train_240,train,1.0,1.0,1.0,0.0,0.0,0.0,True,True,True,234
241,0.8,0.04,0.16,1.0,0.0,0.5,0.0,0.5,1.82,241,train_241,train,1.0,1.0,1.0,0.0,0.0,0.0,True,True,True,235
242,0.17,0.83,0.0,1.0,0.0,0.0,0.0,1.0,1.588,242,train_242,train,1.0,1.0,1.0,0.0,0.0,0.0,True,True,True,236
243,0.5,0.38,0.12,1.0,0.0,0.32,0.0,0.68,1.72,243,train_243,train,1.0,1.0,1.0,0.0,0.0,0.0,True,True,True,237
244,0.0,1.0,0.0,1.0,0.0,0.11,0.0,0.89,1.627,244,train_244,train,1.0,1.0,1.0,0.0,0.0,0.0,True,True,True,238
245,0.0,0.7,0.3,0.5,0.5,0.0,0.0,1.0,1.28,245,train_245,train,1.0,1.0,1.0,0.0,0.0,0.0,True,True,True,239
246,0.0,0.8,0.2,0.5,0.5,0.0,0.0,1.0,1.3,246,train_246,train,1.0,1.0,1.0,0.0,0.0,0.0,True,True,True,240
247,0.8,0.15,0.05,1.0,0.0,0.15,0.0,0.85,1.59,247,train_247,train,1.0,1.0,1.0,0.0,0.0,0.0,True,True,True,241
248,0.0,0.95,0.05,1.0,0.0,0.0,0.0,1.0,1.61,248,train_248,train,1.0,1.0,1.0,0.0,0.0,0.0,True,True,True,242
249,1.0,0.0,0.0,1.0,0.0,0.256,0.0,0.744,1.7,249,train_249,train,1.0,1.0,1.0,0.0,0.0,0.0,True,True,True,243
250,0.6,0.4,0.0,0.4,0.6,0.06,0.0,0.94,1.272,250,train_250,train,1.0,1.0,1.0,0.0,0.0,0.0,True,True,True,244
251,0.0,1.0,0.0,0.75,0.25,0.8,0.0,0.2,1.9,251,train_251,train,1.0,1.0,1.0,0.0,0.0,0.0,True,True,True,245
252,1.0,0.0,0.0,1.0,0.0,0.0,0.0,1.0,1.48,252,train_252,train,1.0,1.0,1.0,0.0,0.0,0.0,True,True,True,246
253,0.9,0.0,0.1,1.0,0.0,0.0,0.0,1.0,1.512,253,train_253,train,1.0,1.0,1.0,0.0,0.0,0.0,True,True,True,247
254,0.5,0.5,0.0,1.0,0.0,0.833,0.0,0.167,2.141,254,train_254,train,1.0,1.0,1.0,0.0,0.0,0.0,True,True,True,248
255,0.0,0.8,0.2,1.0,0.0,0.0,0.0,1.0,1.57,255,train_255,train,1.0,1.0,1.0,0.0,0.0,0.0,True,True,True,249
256,0.0,1.0,0.0,0.85,0.15,0.0,0.0,1.0,1.51,256,train_256,train,1.0,1.0,1.0,0.0,0.0,0.0,True,True,True,250
257,0.75,0.15,0.1,0.0,1.0,0.167,0.0,0.833,1.44,257,train_257,train,1.0,1.0,1.0,0.0,0.0,0.0,True,True,True,251
258,0.38,0.6,0.02,1.0,0.0,0.008,0.0,0.992,1.6,258,train_258,train,1.0,1.0,1.0,0.0,0.0,0.0,True,True,True,252
259,1.0,0.0,0.0,0.125,0.875,0.0,0.0,1.0,1.25,259,train_259,train,1.0,1.0,1.0,0.0,0.0,0.0,True,True,True,253
260,0.0,1.0,0.0,1.0,0.0,0.1,0.0,0.9,1.58,260,train_260,train,1.0,1.0,1.0,0.0,0.0,0.0,True,True,True,254
261,0.3,0.7,0.0,1.0,0.0,0.0,0.0,1.0,1.583,261,train_261,train,1.0,1.0,1.0,0.0,0.0,0.0,True,True,True,255
262,0.8,0.04,0.16,1.0,0.0,0.57,0.0,0.43,1.89,262,train_262,train,1.0,1.0,1.0,0.0,0.0,0.0,True,True,True,256
263,0.81,0.16,0.03,1.0,0.0,0.167,0.0,0.833,1.63,263,train_263,train,1.0,1.0,1.0,0.0,0.0,0.0,True,True,True,257
264,0.8,0.0,0.2,1.0,0.0,0.3,0.0,0.7,1.75,264,train_264,train,1.0,1.0,1.0,0.0,0.0,0.0,True,True,True,258
265,0.79,0.16,0.05,1.0,0.0,0.13,0.0,0.87,1.59,265,train_265,train,1.0,1.0,1.0,0.0,0.0,0.0,True,True,True,259
266,1.0,0.0,0.0,0.625,0.375,0.0,0.0,1.0,1.24,266,train_266,train,1.0,1.0,1.0,0.0,0.0,0.0,True,True,True,260
267,0.8,0.0,0.2,1.0,0.0,0.5,0.0,0.5,1.82,267,train_267,train,1.0,1.0,1.0,0.0,0.0,0.0,True,True,True,261
268,0.0,1.0,0.0,1.0,0.0,0.1,0.0,0.9,1.562,268,train_268,train,1.0,1.0,1.0,0.0,0.0,0.0,True,True,True,262
269,0.0,1.0,0.0,0.0,1.0,0.0,0.0,1.0,1.31,269,train_269,train,1.0,1.0,1.0,0.0,0.0,0.0,True,True,True,263
270,0.83,0.17,0.0,1.0,0.0,0.0,0.0,1.0,1.535,270,train_270,train,1.0,1.0,1.0,0.0,0.0,0.0,True,True,True,264
271,0.0,0.85,0.15,1.0,0.0,0.4,0.0,0.6,1.82,271,train_271,train,1.0,1.0,1.0,0.0,0.0,0.0,True,True,True,265
272,0.0,0.9,0.1,0.25,0.75,0.0,0.0,1.0,1.27,272,train_272,train,1.0,1.0,1.0,0.0,0.0,0.0,True,True,True,266
273,0.83,0.17,0.0,1.0,0.0,0.163,0.0,0.837,1.615,273,train_273,train,1.0,1.0,1.0,0.0,0.0,0.0,True,True,True,267
274,0.9,0.0,0.1,1.0,0.0,1.0,0.0,0.0,2.277,274,train_274,train,1.0,1.0,1.0,0.0,0.0,0.0,True,True,True,268
275,0.7885,0.1615,0.05,1.0,0.0,0.1,0.0,0.9,1.565,275,train_275,train,1.0,1.0,1.0,0.0,0.0,0.0,True,True,True,269
276,0.83,0.07,0.1,1.0,0.0,0.17,0.0,0.83,1.63,276,train_276,train,0.9999999999999999,1.0,1.0,-1.1102230246251565e-16,0.0,0.0,True,True,True,270
277,0.83,0.17,0.0,1.0,0.0,0.157,0.0,0.843,1.61,277,train_277,train,1.0,1.0,1.0,0.0,0.0,0.0,True,True,True,271
278,0.93,0.0,0.07,1.0,0.0,0.0,0.0,1.0,1.537,278,train_278,train,1.0,1.0,1.0,0.0,0.0,0.0,True,True,True,272
279,0.0,1.0,0.0,1.0,0.0,0.15,0.0,0.85,1.6,279,train_279,train,1.0,1.0,1.0,0.0,0.0,0.0,True,True,True,273
280,0.75,0.0,0.25,1.0,0.0,0.2,0.0,0.8,1.694,280,train_280,train,1.0,1.0,1.0,0.0,0.0,0.0,True,True,True,274
281,1.0,0.0,0.0,0.9,0.1,0.0,0.0,1.0,1.43,281,train_281,train,1.0,1.0,1.0,0.0,0.0,0.0,True,True,True,275
282,0.0,1.0,0.0,1.0,0.0,0.133,0.0,0.867,1.677,282,train_282,train,1.0,1.0,1.0,0.0,0.0,0.0,True,True,True,276
283,0.9,0.1,0.0,1.0,0.0,0.033,0.0,0.967,1.562,283,train_283,train,1.0,1.0,1.0,0.0,0.0,0.0,True,True,True,277
284,0.0,1.0,0.0,0.3,0.7,0.0,0.0,1.0,1.17,284,train_284,train,1.0,1.0,1.0,0.0,0.0,0.0,True,True,True,278
285,1.0,0.0,0.0,1.0,0.0,0.0,1.0,0.0,3.0,285,train_285,train,1.0,1.0,1.0,0.0,0.0,0.0,True,True,True,279
286,0.0,1.0,0.0,1.0,0.0,0.0,1.0,0.0,3.16,286,train_286,train,1.0,1.0,1.0,0.0,0.0,0.0,True,True,True,280
287,0.83,0.0,0.17,0.7,0.3,0.0,0.0,1.0,1.318,287,train_287,train,1.0,1.0,1.0,0.0,0.0,0.0,True,True,True,281
288,0.83,0.05,0.12,1.0,0.0,0.4,0.0,0.6,1.74,288,train_288,train,1.0,1.0,1.0,0.0,0.0,0.0,True,True,True,282
289,0.9,0.1,0.0,1.0,0.0,0.0,0.0,1.0,1.532,289,train_289,train,1.0,1.0,1.0,0.0,0.0,0.0,True,True,True,283
290,0.0,0.0,1.0,1.0,0.0,0.7,0.3,0.0,2.45,290,train_290,train,1.0,1.0,1.0,0.0,0.0,0.0,True,True,True,284
291,0.7,0.3,0.0,0.7,0.3,0.0,0.0,1.0,1.26,291,train_291,train,1.0,1.0,1.0,0.0,0.0,0.0,True,True,True,285
292,0.6,0.0,0.4,1.0,0.0,0.256,0.0,0.744,1.65,292,train_292,train,1.0,1.0,1.0,0.0,0.0,0.0,True,True,True,286
293,0.0,1.0,0.0,1.0,0.0,0.027,0.0,0.973,1.61,293,train_293,train,1.0,1.0,1.0,0.0,0.0,0.0,True,True,True,287
294,0.83,0.17,0.0,1.0,0.0,1.0,0.0,0.0,2.278,294,train_294,train,1.0,1.0,1.0,0.0,0.0,0.0,True,True,True,288
295,0.83,0.0,0.17,0.5,0.5,0.0,0.0,1.0,1.26,295,train_295,train,1.0,1.0,1.0,0.0,0.0,0.0,True,True,True,289
296,0.0,1.0,0.0,0.0,1.0,0.6,0.067,0.333,1.87,296,train_296,train,1.0,1.0,1.0,0.0,0.0,0.0,True,True,True,290
297,0.0,1.0,0.0,0.4,0.6,0.0,0.0,1.0,1.27,297,train_297,train,1.0,1.0,1.0,0.0,0.0,0.0,True,True,True,291
298,0.75,0.15,0.1,1.0,0.0,0.333,0.0,0.667,1.73,298,train_298,train,1.0,1.0,1.0,0.0,0.0,0.0,True,True,True,292
299,0.0,0.9,0.1,1.0,0.0,0.0,0.0,1.0,1.606,299,train_299,train,1.0,1.0,1.0,0.0,0.0,0.0,True,True,True,293
300,0.85,0.15,0.0,1.0,0.0,0.15,0.0,0.85,1.6,300,train_300,train,1.0,1.0,1.0,0.0,0.0,0.0,True,True,True,294
301,0.8,0.16,0.04,1.0,0.0,0.167,0.0,0.833,1.633,301,train_301,train,1.0,1.0,1.0,0.0,0.0,0.0,True,True,True,295
302,0.0,1.0,0.0,1.0,0.0,0.6,0.4,0.0,2.69,302,train_302,train,1.0,1.0,1.0,0.0,0.0,0.0,True,True,True,296
303,0.8,0.16,0.04,1.0,0.0,0.163,0.0,0.837,1.617,303,train_303,train,1.0,1.0,1.0,0.0,0.0,0.0,True,True,True,297
304,0.7,0.0,0.3,1.0,0.0,0.0,0.0,1.0,1.58,304,train_304,train,1.0,1.0,1.0,0.0,0.0,0.0,True,True,True,298
305,0.9,0.0,0.1,1.0,0.0,0.2,0.0,0.8,1.61,305,train_305,train,1.0,1.0,1.0,0.0,0.0,0.0,True,True,True,299
306,0.0,1.0,0.0,1.0,0.0,0.95,0.0,0.05,2.23,306,train_306,train,1.0,1.0,1.0,0.0,0.0,0.0,True,True,True,300
307,0.65,0.35,0.0,1.0,0.0,0.0,0.0,1.0,1.52,307,train_307,train,1.0,1.0,1.0,0.0,0.0,0.0,True,True,True,301
308,0.0,1.0,0.0,1.0,0.0,0.06,0.0,0.94,1.604,308,train_308,train,1.0,1.0,1.0,0.0,0.0,0.0,True,True,True,302
309,0.85,0.15,0.0,1.0,0.0,0.167,0.0,0.833,1.625,309,train_309,train,1.0,1.0,1.0,0.0,0.0,0.0,True,True,True,303
310,0.0,1.0,0.0,0.75,0.25,0.9,0.0,0.1,1.99,310,train_310,train,1.0,1.0,1.0,0.0,0.0,0.0,True,True,True,304
311,0.79,0.16,0.05,1.0,0.0,0.1,0.0,0.9,1.57,311,train_311,train,1.0,1.0,1.0,0.0,0.0,0.0,True,True,True,305
312,1.0,0.0,0.0,0.0,1.0,0.08,0.0,0.92,1.47,312,train_312,train,1.0,1.0,1.0,0.0,0.0,0.0,True,True,True,306
313,0.75,0.15,0.1,1.0,0.0,0.17,0.0,0.83,1.63,313,train_313,train,1.0,1.0,1.0,0.0,0.0,0.0,True,True,True,307
314,0.0,1.0,0.0,1.0,0.0,0.71,0.0,0.29,2.033,314,train_314,train,1.0,1.0,1.0,0.0,0.0,0.0,True,True,True,308
315,0.0,1.0,0.0,0.0,1.0,0.5,0.0,0.5,1.62,315,train_315,train,1.0,1.0,1.0,0.0,0.0,0.0,True,True,True,309
316,0.6,0.3,0.1,1.0,0.0,0.256,0.0,0.744,1.7,316,train_316,train,0.9999999999999999,1.0,1.0,-1.1102230246251565e-16,0.0,0.0,True,True,True,310
317,0.85,0.0,0.15,1.0,0.0,0.7,0.0,0.3,2.0,317,train_317,train,1.0,1.0,1.0,0.0,0.0,0.0,True,True,True,311
318,0.925,0.0,0.075,0.0,1.0,0.0,0.0,1.0,1.36,318,train_318,train,1.0,1.0,1.0,0.0,0.0,0.0,True,True,True,312
319,0.85,0.15,0.0,1.0,0.0,0.15,0.0,0.85,1.583,319,train_319,train,1.0,1.0,1.0,0.0,0.0,0.0,True,True,True,313
320,0.17,0.83,0.0,1.0,0.0,0.333,0.0,0.667,1.764,320,train_320,train,1.0,1.0,1.0,0.0,0.0,0.0,True,True,True,314
321,0.0,1.0,0.0,1.0,0.0,0.167,0.0,0.833,1.654,321,train_321,train,1.0,1.0,1.0,0.0,0.0,0.0,True,True,True,315
322,0.66,0.14,0.2,1.0,0.0,0.167,0.0,0.833,1.6,322,train_322,train,1.0,1.0,1.0,0.0,0.0,0.0,True,True,True,316
323,0.79,0.16,0.05,0.664,0.336,0.173,0.0,0.827,1.38,323,train_323,train,1.0,1.0,1.0,0.0,0.0,0.0,True,True,True,317
324,0.915,0.0,0.085,1.0,0.0,0.15,0.0,0.85,1.625,324,train_324,train,1.0,1.0,1.0,0.0,0.0,0.0,True,True,True,318
325,0.83,0.0,0.17,1.0,0.0,0.0,0.0,1.0,1.54,325,train_325,train,1.0,1.0,1.0,0.0,0.0,0.0,True,True,True,319
326,0.79,0.16,0.05,1.0,0.0,0.167,0.0,0.833,1.63,326,train_326,train,1.0,1.0,1.0,0.0,0.0,0.0,True,True,True,320
327,0.0,0.95,0.05,1.0,0.0,0.4,0.0,0.6,1.82,327,train_327,train,1.0,1.0,1.0,0.0,0.0,0.0,True,True,True,321
328,0.0,1.0,0.0,0.0,1.0,0.4,0.0,0.6,1.6,328,train_328,train,1.0,1.0,1.0,0.0,0.0,0.0,True,True,True,322
329,0.0,0.0,1.0,0.0,1.0,0.2,0.0,0.8,1.4,329,train_329,train,1.0,1.0,1.0,0.0,0.0,0.0,True,True,True,323
330,0.1,0.9,0.0,0.9,0.1,0.0,0.0,1.0,1.44,330,train_330,train,1.0,1.0,1.0,0.0,0.0,0.0,True,True,True,324
331,0.2,0.8,0.0,1.0,0.0,0.0,0.0,1.0,1.556,331,train_331,train,1.0,1.0,1.0,0.0,0.0,0.0,True,True,True,325
333,0.6,0.4,0.0,0.4,0.6,0.16,0.0,0.84,1.32,333,train_333,train,1.0,1.0,1.0,0.0,0.0,0.0,True,True,True,326
334,0.76,0.09,0.15,1.0,0.0,0.01,0.0,0.99,1.599,334,train_334,train,1.0,1.0,1.0,0.0,0.0,0.0,True,True,True,327
335,0.765,0.135,0.1,1.0,0.0,0.15,0.0,0.85,1.611,335,train_335,train,1.0,1.0,1.0,0.0,0.0,0.0,True,True,True,328
336,1.0,0.0,0.0,0.0,1.0,0.25,0.0,0.75,1.63,336,train_336,train,1.0,1.0,1.0,0.0,0.0,0.0,True,True,True,329
337,0.5,0.5,0.0,1.0,0.0,1.0,0.0,0.0,2.28,337,train_337,train,1.0,1.0,1.0,0.0,0.0,0.0,True,True,True,330
338,0.0,1.0,0.0,1.0,0.0,0.01,0.0,0.99,1.6,338,train_338,train,1.0,1.0,1.0,0.0,0.0,0.0,True,True,True,331
339,0.925,0.0,0.075,1.0,0.0,0.0,0.0,1.0,1.51,339,train_339,train,1.0,1.0,1.0,0.0,0.0,0.0,True,True,True,332
340,0.95,0.0,0.05,1.0,0.0,0.0,0.0,1.0,1.554,340,train_340,train,1.0,1.0,1.0,0.0,0.0,0.0,True,True,True,333
341,0.0,1.0,0.0,0.0,1.0,0.333,0.0,0.667,1.503,341,train_341,train,1.0,1.0,1.0,0.0,0.0,0.0,True,True,True,334
342,0.6,0.4,0.0,1.0,0.0,0.133,0.0,0.867,1.58,342,train_342,train,1.0,1.0,1.0,0.0,0.0,0.0,True,True,True,335
343,0.83,0.12,0.05,1.0,0.0,0.163,0.0,0.837,1.6,343,train_343,train,1.0,1.0,1.0,0.0,0.0,0.0,True,True,True,336
344,0.0,1.0,0.0,0.65,0.35,0.0,0.0,1.0,1.25,344,train_344,train,1.0,1.0,1.0,0.0,0.0,0.0,True,True,True,337
345,0.79,0.16,0.05,0.748,0.252,0.173,0.0,0.827,1.38,345,train_345,train,1.0,1.0,1.0,0.0,0.0,0.0,True,True,True,338
346,0.75,0.15,0.1,1.0,0.0,0.17,0.0,0.83,1.61,346,train_346,train,1.0,1.0,1.0,0.0,0.0,0.0,True,True,True,339
347,0.9,0.0,0.1,1.0,0.0,0.3,0.0,0.7,1.7,347,train_347,train,1.0,1.0,1.0,0.0,0.0,0.0,True,True,True,340
348,0.0,0.0,1.0,0.3,0.7,0.0,0.0,1.0,1.29,348,train_348,train,1.0,1.0,1.0,0.0,0.0,0.0,True,True,True,341
349,0.0,1.0,0.0,1.0,0.0,0.2,0.8,0.0,2.98,349,train_349,train,1.0,1.0,1.0,0.0,0.0,0.0,True,True,True,342
350,0.83,0.17,0.0,1.0,0.0,0.4,0.0,0.6,1.72,350,train_350,train,1.0,1.0,1.0,0.0,0.0,0.0,True,True,True,343
351,0.0,1.0,0.0,0.38,0.62,0.0,0.0,1.0,1.22,351,train_351,train,1.0,1.0,1.0,0.0,0.0,0.0,True,True,True,344
352,0.0,1.0,0.0,1.0,0.0,0.027,0.0,0.973,1.6,352,train_352,train,1.0,1.0,1.0,0.0,0.0,0.0,True,True,True,345
353,0.85,0.0,0.15,1.0,0.0,0.1,0.0,0.9,1.56,353,train_353,train,1.0,1.0,1.0,0.0,0.0,0.0,True,True,True,346
354,0.0,1.0,0.0,0.95,0.05,0.0,0.0,1.0,1.5,354,train_354,train,1.0,1.0,1.0,0.0,0.0,0.0,True,True,True,347
355,0.55,0.37,0.08,1.0,0.0,0.0,0.0,1.0,1.53,355,train_355,train,1.0,1.0,1.0,0.0,0.0,0.0,True,True,True,348
356,0.5,0.0,0.5,1.0,0.0,0.17,0.0,0.83,1.62,356,train_356,train,1.0,1.0,1.0,0.0,0.0,0.0,True,True,True,349
357,0.39,0.6,0.01,1.0,0.0,0.008,0.0,0.992,1.6,357,train_357,train,1.0,1.0,1.0,0.0,0.0,0.0,True,True,True,350
358,0.0,1.0,0.0,0.625,0.375,0.0,0.0,1.0,1.25,358,train_358,train,1.0,1.0,1.0,0.0,0.0,0.0,True,True,True,351
359,0.0,1.0,0.0,1.0,0.0,0.83,0.17,0.0,2.46,359,train_359,train,1.0,1.0,1.0,0.0,0.0,0.0,True,True,True,352
360,1.0,0.0,0.0,0.7,0.3,0.0,0.0,1.0,1.337,360,train_360,train,1.0,1.0,1.0,0.0,0.0,0.0,True,True,True,353
361,0.0,1.0,0.0,1.0,0.0,0.075,0.0,0.925,1.62,361,train_361,train,1.0,1.0,1.0,0.0,0.0,0.0,True,True,True,354
362,0.25,0.75,0.0,0.0,1.0,0.0,0.0,1.0,1.311,362,train_362,train,1.0,1.0,1.0,0.0,0.0,0.0,True,True,True,355
363,0.83,0.12,0.05,1.0,0.0,0.13,0.0,0.87,1.6,363,train_363,train,1.0,1.0,1.0,0.0,0.0,0.0,True,True,True,356
364,0.0,1.0,0.0,0.75,0.25,0.5,0.0,0.5,1.65,364,train_364,train,1.0,1.0,1.0,0.0,0.0,0.0,True,True,True,357
365,0.0,1.0,0.0,1.0,0.0,0.233,0.0,0.767,1.68,365,train_365,train,1.0,1.0,1.0,0.0,0.0,0.0,True,True,True,358
366,0.0,0.0,1.0,1.0,0.0,0.0,1.0,0.0,3.0,366,train_366,train,1.0,1.0,1.0,0.0,0.0,0.0,True,True,True,359
367,0.79,0.16,0.05,1.0,0.0,0.167,0.0,0.833,1.565,367,train_367,train,1.0,1.0,1.0,0.0,0.0,0.0,True,True,True,360
368,0.25,0.75,0.0,1.0,0.0,0.0,0.0,1.0,1.54,368,train_368,train,1.0,1.0,1.0,0.0,0.0,0.0,True,True,True,361
369,0.0,0.9,0.1,0.75,0.25,0.0,0.0,1.0,1.39,369,train_369,train,1.0,1.0,1.0,0.0,0.0,0.0,True,True,True,362
370,0.0,1.0,0.0,0.9,0.1,0.0,0.0,1.0,1.5,370,train_370,train,1.0,1.0,1.0,0.0,0.0,0.0,True,True,True,363
371,0.85,0.1,0.05,1.0,0.0,0.15,0.0,0.85,1.59,371,train_371,train,1.0,1.0,1.0,0.0,0.0,0.0,True,True,True,364
372,0.1,0.9,0.0,1.0,0.0,0.0,0.0,1.0,1.553,372,train_372,train,1.0,1.0,1.0,0.0,0.0,0.0,True,True,True,365
373,0.0,1.0,0.0,1.0,0.0,0.0,0.0,1.0,1.566,373,train_373,train,1.0,1.0,1.0,0.0,0.0,0.0,True,True,True,366
374,0.0,1.0,0.0,0.5,0.5,0.4,0.0,0.6,1.48,374,train_374,train,1.0,1.0,1.0,0.0,0.0,0.0,True,True,True,367
375,0.0,1.0,0.0,0.0,1.0,0.5,0.167,0.333,1.97,375,train_375,train,1.0,1.0,1.0,0.0,0.0,0.0,True,True,True,368
376,0.0,1.0,0.0,0.6,0.4,0.0,0.0,1.0,1.39,376,train_376,train,1.0,1.0,1.0,0.0,0.0,0.0,True,True,True,369
377,0.7,0.3,0.0,1.0,0.0,0.256,0.0,0.744,1.71,377,train_377,train,1.0,1.0,1.0,0.0,0.0,0.0,True,True,True,370
378,0.7,0.3,0.0,1.0,0.0,0.033,0.0,0.967,1.58,378,train_378,train,1.0,1.0,1.0,0.0,0.0,0.0,True,True,True,371
379,0.7,0.3,0.0,1.0,0.0,0.3,0.0,0.7,1.71,379,train_379,train,1.0,1.0,1.0,0.0,0.0,0.0,True,True,True,372
380,0.0,1.0,0.0,1.0,0.0,0.9,0.1,0.0,2.19,380,train_380,train,1.0,1.0,1.0,0.0,0.0,0.0,True,True,True,373
