Repository: qinyu319/llm-sr-perovskite-bandgap

# LLM符号表达式重复运行项目说明

## 1. 项目目的

本项目用于检验LLM提出的钙钛矿带隙解析表达式是否具有稳定性，而不是某一次随机生成的偶然结果。

研究目标是使用组成分数变量：

- `Sn`：B位Sn比例
- `Br`：X位Br比例
- `Cl`：X位Cl比例
- `Cs`：A位Cs比例

构建光学带隙 `Eg` 的低阶、可解释多项式模型。LLM只负责提出表达式结构，所有数值系数均由训练集上的普通最小二乘法（OLS）确定。

## 2. 数据文件

| 文件 | 内容 |
| --- | --- |
| `../data/train_518.xlsx` | 518条训练数据，用于OLS拟合和五折交叉验证 |
| `../data/test_92.xlsx` | 92条测试数据，仅在最终M4结构确定后使用 |

训练集和测试集在全部重复运行中保持固定，不重新划分。

目标列为 `Bg/bg`。建模只使用 `Sn`、`Br`、`Cl`、`Cs`，不重复引入与其存在组成闭合关系的 `Pb`、`I`、`FA`、`MA`。

## 3. 提示词迭代流程

冻结的提示词位于 `prompts/`：

| 阶段 | 作用 |
| --- | --- |
| `M0.txt` | 只允许Sn、Br、Cl线性主效应 |
| `M1.txt` | 加入Sn、Br、Cl平方项，不允许交互项 |
| `M2.txt` | 加入Sn/Br/Cl之间的二阶交互项 |
| `M3.txt` | 引入Cs及Cs相关交互项 |

File: llm_repeated/external_api_runs/deepseek/temperature_0p20/run_003/selected_models/M3.json
{
  "stage": "M3",
  "raw_candidate_count": 16,
  "valid_candidate_count": 15,
  "unique_valid_structure_count": 15,
  "best_cv_rmse": 0.05636769181184089,
  "five_percent_threshold": 0.05918607640243294,
  "selected_candidate_index": 16,
  "selected_expression": "Eg = a0 + a1*Sn + a2*Br + a3*Cl + a4*Cs + a5*Sn^2 + a6*Br^2 + a7*Cs*Sn",
  "selected_terms": [
    "Sn",
    "Br",
    "Cl",
    "Cs",
    "Sn^2",
    "Br^2",
    "Cs*Sn"
  ],
  "selected_term_count": 7,
  "selected_cv_rmse_mean": 0.05873674205630693,
  "selected_cv_rmse_std": 0.003978764073945925,
  "selected_cv_r2": 0.9637696779051705,
  "selected_coefficients": [
    {
      "term": "Intercept",
      "coefficient": 1.5578367623450686,
      "ci_95_low": 1.5487212774693837,
      "ci_95_high": 1.5669522472207535
    },
    {
      "term": "Sn",
      "coefficient": -1.1013798994006034,
      "ci_95_low": -1.168140036017811,
      "ci_95_high": -1.034619762783396
    },
    {
      "term": "Br",
      "coefficient": 0.3504843021204491,
      "ci_95_low": 0.2898971950267466,
      "ci_95_high": 0.41107140921415164
    },
    {
      "term": "Cl",
      "coefficient": 1.5254431598999378,
      "ci_95_low": 1.486307762161865,
      "ci_95_high": 1.5645785576380107
    },
    {
      "term": "Cs",
      "coefficient": 0.09879113454283442,
      "ci_95_low": 0.07327775937090411,
      "ci_95_high": 0.12430450971476473
    },
    {
      "term": "Sn^2",
      "coefficient": 0.9133612329111092,
      "ci_95_low": 0.8369014060717223,
      "ci_95_high": 0.9898210597504961
    },
    {
      "term": "Br^2",
      "coefficient": 0.3606396596739568,
      "ci_95_low": 0.2914080384713971,
      "ci_95_high": 0.42987128087651644
    },
    {
      "term": "Cs*Sn",
      "coefficient": -0.2504514725279483,
      "ci_95_low": -0.3021838208570225,
      "ci_95_high": -0.1987191241988741
    }
  ],
  "selected_condition_number": 21.98723938339402
}

File: llm_repeated/external_api_runs/deepseek/temperature_0p20/run_003/selected_models/M4.json
{
  "stage": "M4",
  "raw_candidate_count": 16,
  "valid_candidate_count": 5,
  "unique_valid_structure_count": 5,
  "best_cv_rmse": 0.058127236767094595,
  "five_percent_threshold": 0.061033598605449324,
  "selected_candidate_index": 14,
  "selected_expression": "Eg = a0 + a1*Sn + a2*Br + a3*Cl + a4*Cs + a5*Sn^2 + a6*Br^2 + a7*Cs*Sn + a8*Cs*Br",
  "selected_terms": [
    "Sn",
    "Br",
    "Cl",
    "Cs",
    "Sn^2",
    "Br^2",
    "Cs*Sn",
    "Cs*Br"
  ],
  "selected_term_count": 8,
  "selected_cv_rmse_mean": 0.058127236767094595,
  "selected_cv_rmse_std": 0.004242602312181955,
  "selected_cv_r2": 0.964495840398022,
  "selected_coefficients": [
    {
      "term": "Intercept",
      "coefficient": 1.5527164396110915,
      "ci_95_low": 1.5434163393375055,
      "ci_95_high": 1.5620165398846775
    },
    {
      "term": "Sn",
      "coefficient": -1.102439679289998,
      "ci_95_low": -1.1681756079861294,
      "ci_95_high": -1.0367037505938665
    },
    {
      "term": "Br",
      "coefficient": 0.36371508896860427,
      "ci_95_low": 0.30372805216911986,
      "ci_95_high": 0.4237021257680887
    },
    {
      "term": "Cl",
      "coefficient": 1.5230643664017576,
      "ci_95_low": 1.4845138857719977,
      "ci_95_high": 1.5616148470315174
    },
    {
      "term": "Cs",
      "coefficient": 0.1476247185461348,
      "ci_95_low": 0.11340675035152027,
      "ci_95_high": 0.18184268674074933
    },
    {
      "term": "Sn^2",
      "coefficient": 0.9179045932057943,
      "ci_95_low": 0.8425889722874291,
      "ci_95_high": 0.9932202141241595
    },
    {
      "term": "Br^2",
      "coefficient": 0.3687910443036037,
      "ci_95_low": 0.30051332409579584,
      "ci_95_high": 0.4370687645114116
    },
    {
      "term": "Cs*Sn",
      "coefficient": -0.27025552664265057,
      "ci_95_low": -0.3220568222663943,
      "ci_95_high": -0.2184542310189068
    },
    {
      "term": "Cs*Br",
      "coefficient": -0.13556004936269955,
      "ci_95_low": -0.20005519193712445,
      "ci_95_high": -0.07106490678827466
    }
  ],
  "selected_condition_number": 22.0039723673984
}

File: llm_repeated/external_api_runs/deepseek/temperature_0p20/run_003/selected_models/final.json
{
  "provider": "deepseek",
  "requested_model": "deepseek-v4-flash",
  "temperature": 0.2,
  "top_p": 1.0,
  "qwen_seed": null,
  "run_id": 3,
  "selection_policy": "Within each stage, candidates within 5% of the best training-set five-fold CV RMSE were accuracy-equivalent; the fewest-term candidate won, followed by lower CV RMSE and candidate index. Test data were loaded only after M4 selection.",
  "stage_selections": [
    {
      "stage": "M0",
      "raw_candidate_count": 16,
      "valid_candidate_count": 14,
      "unique_valid_structure_count": 7,
      "best_cv_rmse": 0.08836922814088868,
      "five_percent_threshold": 0.09278768954793312,
      "selected_candidate_index": 1,
      "selected_expression": "Eg = a0 + a1*Sn + a2*Br + a3*Cl",
      "selected_terms": [
        "Sn",
        "Br",
        "Cl"
      ],
      "selected_term_count": 3,
      "selected_cv_rmse_mean": 0.08836922814088868,
      "selected_cv_rmse_std": 0.006404898223502302,
      "selected_cv_r2": 0.9179911938646828,
      "selected_coefficients": [
        {
          "term": "Intercept",
          "coefficient": 1.5240066744453633,
          "ci_95_low": 1.5132262028729142,
          "ci_95_high": 1.5347871460178124
        },
        {
          "term": "Sn",
          "coefficient": -0.3549003749144135,
          "ci_95_low": -0.38115681940839574,
          "ci_95_high": -0.3286439304204313
        },
        {
          "term": "Br",
          "coefficient": 0.673609955308627,
          "ci_95_low": 0.6429989412463196,
          "ci_95_high": 0.7042209693709344
        },
        {
          "term": "Cl",
          "coefficient": 1.5518117484449636,
          "ci_95_low": 1.4936273066420114,
          "ci_95_high": 1.6099961902479158
        }
      ],
      "selected_condition_number": 7.9520094275500055
    },
    {
      "stage": "M1",
      "raw_candidate_count": 16,
      "valid_candidate_count": 14,
      "unique_valid_structure_count": 14,
      "best_cv_rmse": 0.06381619210960617,
      "five_percent_threshold": 0.06700700171508647,
      "selected_candidate_index": 2,
      "selected_expression": "Eg = a0 + a1*Sn + a2*Br + a3*Cl + a4*Sn^2 + a5*Br^2",
      "selected_terms": [
        "Sn",
        "Br",
        "Cl",
        "Sn^2",
        "Br^2"
      ],
      "selected_term_count": 5,
      "selected_cv_rmse_mean": 0.06381619210960617,
      "selected_cv_rmse_std": 0.0048707206201949885,
      "selected_cv_r2": 0.9571879206007586,
      "selected_coefficients": [
        {
          "term": "Intercept",
          "coefficient": 1.568925388787943,
          "ci_95_low": 1.559413857995193,
          "ci_95_high": 1.578436919580693
        },
        {
          "term": "Sn",
          "coefficient": -1.0996478865174957,
          "ci_95_low": -1.1720163278358153,
          "ci_95_high": -1.027279445199176
        },
        {
          "term": "Br",
          "coefficient": 0.34522902520737436,
          "ci_95_low": 0.2791236001198587,
          "ci_95_high": 0.41133445029489
        },
        {
          "term": "Cl",
          "coefficient": 1.5102498090004057,
          "ci_95_low": 1.4682233451892799,
          "ci_95_high": 1.5522762728115316
        },
        {
          "term": "Sn^2",
          "coefficient": 0.8587412503131316,
          "ci_95_low": 0.7777618833039259,
          "ci_95_high": 0.9397206173223374
        },
        {
          "term": "Br^2",
          "coefficient": 0.372680990275899,
          "ci_95_low": 0.29720018649802493,
          "ci_95_high": 0.4481617940537731
        }
      ],
      "selected_condition_number": 21.525446749159425
    },
    {
      "stage": "M2",
      "raw_candidate_count": 16,
      "valid_candidate_count": 16,
      "unique_valid_structure_count": 16,
      "best_cv_rmse": 0.0638175279438075,
      "five_percent_threshold": 0.06700840434099788,
      "selected_candidate_index": 4,
      "selected_expression": "Eg = a0 + a1*Sn + a2*Br + a3*Cl + a4*Sn^2 + a5*Br^2 + a6*Sn*Br + a7*Sn*Cl",
      "selected_terms": [
        "Sn",
        "Br",
        "Cl",
        "Sn^2",
        "Br^2",
        "Sn*Br",
        "Sn*Cl"
      ],
      "selected_term_count": 7,
      "selected_cv_rmse_mean": 0.0638175279438075,
      "selected_cv_rmse_std": 0.00731213991296914,
      "selected_cv_r2": 0.9569392746862546,
      "selected_coefficients": [
        {
          "term": "Intercept",
          "coefficient": 1.561029559169062,
          "ci_95_low": 1.5513596625426702,
          "ci_95_high": 1.5706994557954537
        },
        {
          "term": "Sn",
          "coefficient": -1.0975752360269375,
          "ci_95_low": -1.1675947208609925,
          "ci_95_high": -1.0275557511928826
        },
        {
          "term": "Br",
          "coefficient": 0.3989269658432779,
          "ci_95_low": 0.33040575035252695,
          "ci_95_high": 0.4674481813340289
        },
        {
          "term": "Cl",
          "coefficient": 1.5596653070941884,
          "ci_95_low": 1.515667470725245,
          "ci_95_high": 1.6036631434631317
        },
        {
          "term": "Sn^2",
          "coefficient": 0.9065664445495552,
          "ci_95_low": 0.8279559629429103,
          "ci_95_high": 0.9851769261562
        },
        {
          "term": "Br^2",
          "coefficient": 0.3287023471285702,
          "ci_95_low": 0.25331816055526746,
          "ci_95_high": 0.404086533701873
        },
        {
          "term": "Sn*Br",
          "coefficient": -0.1862731532574663,
          "ci_95_low": -0.2773548825356976,
          "ci_95_high": -0.09519142397923494
        },
        {
          "term": "Sn*Cl",
          "coefficient": -0.29377865800270575,
          "ci_95_low": -0.4019866369510122,
          "ci_95_high": -0.18557067905439928
        }
      ],
      "selected_condition_number": 23.983038074269263
    },
    {
      "stage": "M3",
      "raw_candidate_count": 16,
      "valid_candidate_count": 15,
      "unique_valid_structure_count": 15,
      "best_cv_rmse": 0.05636769181184089,
      "five_percent_threshold": 0.05918607640243294,
      "selected_candidate_index": 16,
      "selected_expression": "Eg = a0 + a1*Sn + a2*Br + a3*Cl + a4*Cs + a5*Sn^2 + a6*Br^2 + a7*Cs*Sn",
      "selected_terms": [
        "Sn",
        "Br",
        "Cl",
        "Cs",
        "Sn^2",
        "Br^2",
        "Cs*Sn"
      ],
      "selected_term_count": 7,
      "selected_cv_rmse_mean": 0.05873674205630693,
      "selected_cv_rmse_std": 0.003978764073945925,
      "selected_cv_r2": 0.9637696779051705,
      "selected_coefficients": [
        {
          "term": "Intercept",
          "coefficient": 1.5578367623450686,
          "ci_95_low": 1.5487212774693837,
          "ci_95_high": 1.5669522472207535
        },
        {
          "term": "Sn",
          "coefficient": -1.1013798994006034,
          "ci_95_low": -1.168140036017811,
          "ci_95_high": -1.034619762783396
        },
        {
          "term": "Br",
          "coefficient": 0.3504843021204491,
          "ci_95_low": 0.2898971950267466,
          "ci_95_high": 0.41107140921415164
        },
        {
          "term": "Cl",
          "coefficient": 1.5254431598999378,
          "ci_95_low": 1.486307762161865,
          "ci_95_high": 1.5645785576380107
        },
        {
          "term": "Cs",
          "coefficient": 0.09879113454283442,
          "ci_95_low": 0.07327775937090411,
          "ci_95_high": 0.12430450971476473
        },
        {
          "term": "Sn^2",
          "coefficient": 0.9133612329111092,
          "ci_95_low": 0.8369014060717223,
          "ci_95_high": 0.9898210597504961
        },
        {
          "term": "Br^2",
          "coefficient": 0.3606396596739568,
          "ci_95_low": 0.2914080384713971,
          "ci_95_high": 0.42987128087651644
        },
        {
          "term": "Cs*Sn",
          "coefficient": -0.2504514725279483,
          "ci_95_low": -0.3021838208570225,
          "ci_95_high": -0.1987191241988741
        }
      ],
      "selected_condition_number": 21.98723938339402
    },
    {
      "stage": "M4",
      "raw_candidate_count": 16,
      "valid_candidate_count": 5,
      "unique_valid_structure_count": 5,
      "best_cv_rmse": 0.058127236767094595,
      "five_percent_threshold": 0.061033598605449324,
      "selected_candidate_index": 14,
      "selected_expression": "Eg = a0 + a1*Sn + a2*Br + a3*Cl + a4*Cs + a5*Sn^2 + a6*Br^2 + a7*Cs*Sn + a8*Cs*Br",
      "selected_terms": [
        "Sn",
        "Br",
        "Cl",
        "Cs",
        "Sn^2",
        "Br^2",
        "Cs*Sn",
        "Cs*Br"
      ],
      "selected_term_count": 8,
      "selected_cv_rmse_mean": 0.058127236767094595,
      "selected_cv_rmse_std": 0.004242602312181955,
      "selected_cv_r2": 0.964495840398022,
      "selected_coefficients": [
        {
          "term": "Intercept",
          "coefficient": 1.5527164396110915,
          "ci_95_low": 1.5434163393375055,
          "ci_95_high": 1.5620165398846775
        },
        {
          "term": "Sn",
          "coefficient": -1.102439679289998,
          "ci_95_low": -1.1681756079861294,
          "ci_95_high": -1.0367037505938665
        },
        {
          "term": "Br",
          "coefficient": 0.36371508896860427,
          "ci_95_low": 0.30372805216911986,
          "ci_95_high": 0.4237021257680887
        },
        {
          "term": "Cl",
          "coefficient": 1.5230643664017576,
          "ci_95_low": 1.4845138857719977,
          "ci_95_high": 1.5616148470315174
        },
        {
          "term": "Cs",
          "coefficient": 0.1476247185461348,
          "ci_95_low": 0.11340675035152027,
          "ci_95_high": 0.18184268674074933
        },
        {
          "term": "Sn^2",
          "coefficient": 0.9179045932057943,
          "ci_95_low": 0.8425889722874291,
          "ci_95_high": 0.9932202141241595
        },
        {
          "term": "Br^2",
          "coefficient": 0.3687910443036037,
          "ci_95_low": 0.30051332409579584,
          "ci_95_high": 0.4370687645114116
        },
        {
          "term": "Cs*Sn",
          "coefficient": -0.27025552664265057,
          "ci_95_low": -0.3220568222663943,
          "ci_95_high": -0.2184542310189068
        },
        {
          "term": "Cs*Br",
          "coefficient": -0.13556004936269955,
          "ci_95_low": -0.20005519193712445,
          "ci_95_high": -0.07106490678827466
        }
      ],
      "selected_condition_number": 22.0039723673984
    }
  ],
  "api_calls": [
    {
      "stage": "M0",
      "attempt": 1,
      "status": "accepted",
      "started_at_utc": "2026-06-07T14:14:39.625199+00:00",
      "finished_at_utc": "2026-06-07T14:14:41.444026+00:00",
      "elapsed_seconds": 1.819,
      "response_id": "4422a871-ecf6-47b1-8ceb-809a11075291",
      "response_model": "deepseek-v4-flash",
      "system_fingerprint": "fp_8b330d02d0_prod0820_fp8_kvcache_20260402",
      "finish_reason": "stop",
      "usage": {
        "completion_tokens": 221,
        "prompt_tokens": 335,
        "total_tokens": 556,
        "completion_tokens_details": null,
        "prompt_tokens_details": {
          "audio_tokens": null,
          "cached_tokens": 0
        },
        "prompt_cache_hit_tokens": 0,
        "prompt_cache_miss_tokens": 335
      },
      "valid_candidate_count": 14,
      "selected_expression": "Eg = a0 + a1*Sn + a2*Br + a3*Cl"
    },
    {
      "stage": "M1",
      "attempt": 1,
      "status": "accepted",
      "started_at_utc": "2026-06-07T14:14:41.553041+00:00",
      "finished_at_utc": "2026-06-07T14:14:44.699019+00:00",
      "elapsed_seconds": 3.146,
      "response_id": "f66dbc0f-3aed-41f4-8559-8ac8cc9f238d",
      "response_model": "deepseek-v4-flash",
      "system_fingerprint": "fp_8b330d02d0_prod0820_fp8_kvcache_20260402",
      "finish_reason": "stop",
      "usage": {
        "completion_tokens": 469,
        "prompt_tokens": 461,
        "total_tokens": 930,
        "completion_tokens_details": null,
        "prompt_tokens_details": {
          "audio_tokens": null,
          "cached_tokens": 0
        },
        "prompt_cache_hit_tokens": 0,
        "prompt_cache_miss_tokens": 461
      },
      "valid_candidate_count": 14,
      "selected_expression": "Eg = a0 + a1*Sn + a2*Br + a3*Cl + a4*Sn^2 + a5*Br^2"
    },
    {
      "stage": "M2",
      "attempt": 1,
      "status": "accepted",
      "started_at_utc": "2026-06-07T14:14:44.804435+00:00",
      "finished_at_utc": "2026-06-07T14:14:49.963843+00:00",
      "elapsed_seconds": 5.159,
      "response_id": "0f347406-f291-43cc-9213-cf0ff7b46cad",
      "response_model": "deepseek-v4-flash",
      "system_fingerprint": "fp_8b330d02d0_prod0820_fp8_kvcache_20260402",
      "finish_reason": "stop",
      "usage": {
        "completion_tokens": 792,
        "prompt_tokens": 493,
        "total_tokens": 1285,
        "completion_tokens_details": null,
        "prompt_tokens_details": {
          "audio_tokens": null,
          "cached_tokens": 0
        },
        "prompt_cache_hit_tokens": 0,
        "prompt_cache_miss_tokens": 493
      },
      "valid_candidate_count": 16,
      "selected_expression": "Eg = a0 + a1*Sn + a2*Br + a3*Cl + a4*Sn^2 + a5*Br^2 + a6*Sn*Br + a7*Sn*Cl"
    },
    {
      "stage": "M3",
      "attempt": 1,
      "status": "accepted",
      "started_at_utc": "2026-06-07T14:14:50.088123+00:00",
      "finished_at_utc": "2026-06-07T14:14:55.774016+00:00",
      "elapsed_seconds": 5.686,
      "response_id": "933934c2-ba88-40e5-9124-9482ad557252",
      "response_model": "deepseek-v4-flash",
      "system_fingerprint": "fp_8b330d02d0_prod0820_fp8_kvcache_20260402",
      "finish_reason": "stop",
      "usage": {
        "completion_tokens": 949,
        "prompt_tokens": 539,
        "total_tokens": 1488,
        "completion_tokens_details": null,
        "prompt_tokens_details": {
          "audio_tokens": null,
          "cached_tokens": 0
        },
        "prompt_cache_hit_tokens": 0,
        "prompt_cache_miss_tokens": 539
      },
      "valid_candidate_count": 15,
      "selected_expression": "Eg = a0 + a1*Sn + a2*Br + a3*Cl + a4*Cs + a5*Sn^2 + a6*Br^2 + a7*Cs*Sn"
    },
    {
      "stage": "M4",
      "attempt": 1,
      "status": "failed",
      "error": "ValueError: M4 produced no legal candidates"
    },
    {
      "stage": "M4",
      "attempt": 2,
      "status": "accepted",
      "started_at_utc": "2026-06-07T14:15:00.607784+00:00",
      "finished_at_utc": "2026-06-07T14:15:05.765716+00:00",
      "elapsed_seconds": 5.158,
      "response_id": "ce5bfef4-c86c-47b4-a0c0-8a10ef8c287a",
      "response_model": "deepseek-v4-flash",
      "system_fingerprint": "fp_8b330d02d0_prod0820_fp8_kvcache_20260402",
      "finish_reason": "stop",
      "usage": {
        "completion_tokens": 746,
        "prompt_tokens": 548,
        "total_tokens": 1294,
        "completion_tokens_details": null,
        "prompt_tokens_details": {
          "audio_tokens": null,
          "cached_tokens": 0
        },
        "prompt_cache_hit_tokens": 0,
        "prompt_cache_miss_tokens": 548
      },
      "valid_candidate_count": 5,
      "selected_expression": "Eg = a0 + a1*Sn + a2*Br + a3*Cl + a4*Cs + a5*Sn^2 + a6*Br^2 + a7*Cs*Sn + a8*Cs*Br"
    }
  ],
  "final_cv_rmse_mean": 0.058127236767094595,
  "final_cv_rmse_std": 0.004242602312181955,
  "final_cv_r2": 0.964495840398022,
  "terms": [
    "Sn",
    "Br",
    "Cl",
    "Cs",
    "Sn^2",
    "Br^2",
    "Cs*Sn",
    "Cs*Br"
  ],
  "term_count": 8,
  "symbolic_expression": "Eg = a0 + a1*Sn + a2*Br + a3*Cl + a4*Cs + a5*Sn^2 + a6*Br^2 + a7*Cs*Sn + a8*Cs*Br",
  "fitted_expression": "Eg = 1.55271644 - 1.10243968*Sn + 0.36371509*Br + 1.52306437*Cl + 0.14762472*Cs + 0.91790459*Sn^2 + 0.36879104*Br^2 - 0.27025553*Cs*Sn - 0.13556005*Cs*Br",
  "coefficients": [
    {
      "term": "Intercept",
      "coefficient": 1.552716439611091
    },
    {
      "term": "Sn",
      "coefficient": -1.1024396792899978
    },
    {
      "term": "Br",
      "coefficient": 0.36371508896860366
    },
    {
      "term": "Cl",
      "coefficient": 1.5230643664017565
    },
    {
      "term": "Cs",
      "coefficient": 0.14762471854613388
    },
    {
      "term": "Sn^2",
      "coefficient": 0.9179045932057938
    },
    {
      "term": "Br^2",
      "coefficient": 0.3687910443036017
    },
    {
      "term": "Cs*Sn",
      "coefficient": -0.2702555266426516
    },
    {
      "term": "Cs*Br",
      "coefficient": -0.13556004936269656
    }
  ],
  "train_rows": 518,
  "test_rows": 92,
  "train_rmse": 0.05626078865030328,
  "train_mae": 0.039758754592673064,
  "train_r2": 0.9668970026758805,
  "test_rmse": 0.06175816011399793,
  "test_mae": 0.04660800300542293,
  "test_r2": 0.975650857602251,
  "completed_at_utc": "2026-06-07T14:15:05.852015+00:00"
}

File: llm_repeated/external_api_runs/deepseek/temperature_0p20/run_004/selected_models/M1.json
{
  "stage": "M1",
  "raw_candidate_count": 16,
  "valid_candidate_count": 14,
  "unique_valid_structure_count": 14,
  "best_cv_rmse": 0.06381619210960617,
  "five_percent_threshold": 0.06700700171508647,
  "selected_candidate_index": 2,
  "selected_expression": "Eg = a0 + a1*Sn + a2*Br + a3*Cl + a4*Sn^2 + a5*Br^2",
  "selected_terms": [
    "Sn",
    "Br",
    "Cl",
    "Sn^2",
    "Br^2"
  ],
  "selected_term_count": 5,
  "selected_cv_rmse_mean": 0.06381619210960617,
  "selected_cv_rmse_std": 0.0048707206201949885,
  "selected_cv_r2": 0.9571879206007586,
  "selected_coefficients": [
    {
      "term": "Intercept",
      "coefficient": 1.568925388787943,
      "ci_95_low": 1.559413857995193,
      "ci_95_high": 1.578436919580693
    },
    {
      "term": "Sn",
      "coefficient": -1.0996478865174957,
      "ci_95_low": -1.1720163278358153,
      "ci_95_high": -1.027279445199176
    },
    {
      "term": "Br",
      "coefficient": 0.34522902520737436,
      "ci_95_low": 0.2791236001198587,
      "ci_95_high": 0.41133445029489
    },
    {
      "term": "Cl",
      "coefficient": 1.5102498090004057,
      "ci_95_low": 1.4682233451892799,
      "ci_95_high": 1.5522762728115316
    },
    {
      "term": "Sn^2",
      "coefficient": 0.8587412503131316,
      "ci_95_low": 0.7777618833039259,
      "ci_95_high": 0.9397206173223374
    },
    {
      "term": "Br^2",
      "coefficient": 0.372680990275899,
      "ci_95_low": 0.29720018649802493,
      "ci_95_high": 0.4481617940537731
    }
  ],
  "selected_condition_number": 21.525446749159425
}

File: llm_repeated/external_api_runs/deepseek/temperature_0p20/run_004/selected_models/M2.json
{
  "stage": "M2",
  "raw_candidate_count": 16,
  "valid_candidate_count": 16,
  "unique_valid_structure_count": 15,
  "best_cv_rmse": 0.0632822727782194,
  "five_percent_threshold": 0.06644638641713038,
  "selected_candidate_index": 8,
  "selected_expression": "Eg = a0 + a1*Sn + a2*Br + a3*Cl + a4*Sn^2 + a5*Br^2 + a6*Sn*Br",
  "selected_terms": [
    "Sn",
    "Br",
    "Cl",
    "Sn^2",
    "Br^2",
    "Sn*Br"
  ],
  "selected_term_count": 6,
  "selected_cv_rmse_mean": 0.0632822727782194,
  "selected_cv_rmse_std": 0.0031525291333983035,
  "selected_cv_r2": 0.9580210614735094,
  "selected_coefficients": [
    {
      "term": "Intercept",
      "coefficient": 1.5612538908761886,
      "ci_95_low": 1.5513280757141803,
      "ci_95_high": 1.571179706038197
    },
    {
      "term": "Sn",
      "coefficient": -1.0800965433053666,
      "ci_95_low": -1.1516672935648573,
      "ci_95_high": -1.008525793045876
    },
    {
      "term": "Br",
      "coefficient": 0.40670063819222857,
      "ci_95_low": 0.3364248437235571,
      "ci_95_high": 0.47697643266090006
    },
    {
      "term": "Cl",
      "coefficient": 1.5111199884533797,
      "ci_95_low": 1.469853964099937,
      "ci_95_high": 1.5523860128068223
    },
    {
      "term": "Sn^2",
      "coefficient": 0.876648090468558,
      "ci_95_low": 0.7967510043613314,
      "ci_95_high": 0.9565451765757845
    },
    {
      "term": "Br^2",
      "coefficient": 0.32220530397129,
      "ci_95_low": 0.2448622133862387,
      "ci_95_high": 0.3995483945563413
    },
    {
      "term": "Sn*Br",
      "coefficient": -0.21215643059065412,
      "ci_95_low": -0.3051385134255665,
      "ci_95_high": -0.1191743477557417
    }
  ],
  "selected_condition_number": 22.955300334594614
}

File: llm_repeated/external_api_runs/deepseek/temperature_0p20/run_004/selected_models/M3.json
{
  "stage": "M3",
  "raw_candidate_count": 16,
  "valid_candidate_count": 16,
  "unique_valid_structure_count": 16,
  "best_cv_rmse": 0.05636769181184089,
  "five_percent_threshold": 0.05918607640243294,
  "selected_candidate_index": 14,
  "selected_expression": "Eg = a0 + a1*Sn + a2*Br + a3*Cl + a4*Cs + a5*Sn^2 + a6*Br^2 + a7*Cs*Sn",
  "selected_terms": [
    "Sn",
    "Br",
    "Cl",
    "Cs",
    "Sn^2",
    "Br^2",
    "Cs*Sn"
  ],
  "selected_term_count": 7,
  "selected_cv_rmse_mean": 0.05873674205630693,
  "selected_cv_rmse_std": 0.003978764073945925,
  "selected_cv_r2": 0.9637696779051705,
  "selected_coefficients": [
    {
      "term": "Intercept",
      "coefficient": 1.5578367623450686,
      "ci_95_low": 1.5487212774693837,
      "ci_95_high": 1.5669522472207535
    },
    {
      "term": "Sn",
      "coefficient": -1.1013798994006034,
      "ci_95_low": -1.168140036017811,
      "ci_95_high": -1.034619762783396
    },
    {
      "term": "Br",
      "coefficient": 0.3504843021204491,
      "ci_95_low": 0.2898971950267466,
      "ci_95_high": 0.41107140921415164
    },
    {
      "term": "Cl",
      "coefficient": 1.5254431598999378,
      "ci_95_low": 1.486307762161865,
      "ci_95_high": 1.5645785576380107
    },
    {
      "term": "Cs",
      "coefficient": 0.09879113454283442,
      "ci_95_low": 0.07327775937090411,
      "ci_95_high": 0.12430450971476473
    },
    {
      "term": "Sn^2",
      "coefficient": 0.9133612329111092,
      "ci_95_low": 0.8369014060717223,
      "ci_95_high": 0.9898210597504961
    },
    {
      "term": "Br^2",
      "coefficient": 0.3606396596739568,
      "ci_95_low": 0.2914080384713971,
      "ci_95_high": 0.42987128087651644
    },
    {
      "term": "Cs*Sn",
      "coefficient": -0.2504514725279483,
      "ci_95_low": -0.3021838208570225,
      "ci_95_high": -0.1987191241988741
    }
  ],
  "selected_condition_number": 21.98723938339402
}

File: llm_repeated/external_api_runs/deepseek/temperature_0p20/run_004/selected_models/M4.json
{
  "stage": "M4",
  "raw_candidate_count": 16,
  "valid_candidate_count": 2,
  "unique_valid_structure_count": 2,
  "best_cv_rmse": 0.058127236767094595,
  "five_percent_threshold": 0.061033598605449324,
  "selected_candidate_index": 16,
  "selected_expression": "Eg = a0 + a1*Sn + a2*Br + a3*Cl + a4*Cs + a5*Sn^2 + a6*Br^2 + a7*Cs*Sn + a8*Cs*Br",
  "selected_terms": [
    "Sn",
    "Br",
    "Cl",
    "Cs",
    "Sn^2",
    "Br^2",
    "Cs*Sn",
    "Cs*Br"
  ],
  "selected_term_count": 8,
  "selected_cv_rmse_mean": 0.058127236767094595,
  "selected_cv_rmse_std": 0.004242602312181955,
  "selected_cv_r2": 0.964495840398022,
  "selected_coefficients": [
    {
      "term": "Intercept",
      "coefficient": 1.5527164396110915,
      "ci_95_low": 1.5434163393375055,
      "ci_95_high": 1.5620165398846775
    },
    {
      "term": "Sn",
      "coefficient": -1.102439679289998,
      "ci_95_low": -1.1681756079861294,
      "ci_95_high": -1.0367037505938665
    },
    {
      "term": "Br",
      "coefficient": 0.36371508896860427,
      "ci_95_low": 0.30372805216911986,
      "ci_95_high": 0.4237021257680887
    },
    {
      "term": "Cl",
      "coefficient": 1.5230643664017576,
      "ci_95_low": 1.4845138857719977,
      "ci_95_high": 1.5616148470315174
    },
    {
      "term": "Cs",
      "coefficient": 0.1476247185461348,
      "ci_95_low": 0.11340675035152027,
      "ci_95_high": 0.18184268674074933
    },
    {
      "term": "Sn^2",
      "coefficient": 0.9179045932057943,
      "ci_95_low": 0.8425889722874291,
      "ci_95_high": 0.9932202141241595
    },
    {
      "term": "Br^2",
      "coefficient": 0.3687910443036037,
      "ci_95_low": 0.30051332409579584,
      "ci_95_high": 0.4370687645114116
    },
    {
      "term": "Cs*Sn",
      "coefficient": -0.27025552664265057,
      "ci_95_low": -0.3220568222663943,
      "ci_95_high": -0.2184542310189068
    },
    {
      "term": "Cs*Br",
      "coefficient": -0.13556004936269955,
      "ci_95_low": -0.20005519193712445,
      "ci_95_high": -0.07106490678827466
    }
  ],
  "selected_condition_number": 22.0039723673984
}

File: llm_repeated/external_api_runs/deepseek/temperature_0p20/run_004/selected_models/final.json
{
  "provider": "deepseek",
  "requested_model": "deepseek-v4-flash",
  "temperature": 0.2,
  "top_p": 1.0,
  "qwen_seed": null,
  "run_id": 4,
  "selection_policy": "Within each stage, candidates within 5% of the best training-set five-fold CV RMSE were accuracy-equivalent; the fewest-term candidate won, followed by lower CV RMSE and candidate index. Test data were loaded only after M4 selection.",
  "stage_selections": [
    {
      "stage": "M0",
      "raw_candidate_count": 16,
      "valid_candidate_count": 14,
      "unique_valid_structure_count": 7,
      "best_cv_rmse": 0.08836922814088868,
      "five_percent_threshold": 0.09278768954793312,
      "selected_candidate_index": 7,
      "selected_expression": "Eg = a0 + a1*Sn + a2*Br + a3*Cl",
      "selected_terms": [
        "Sn",
        "Br",
        "Cl"
      ],
      "selected_term_count": 3,
      "selected_cv_rmse_mean": 0.08836922814088868,
      "selected_cv_rmse_std": 0.006404898223502302,
      "selected_cv_r2": 0.9179911938646828,
      "selected_coefficients": [
        {
          "term": "Intercept",
          "coefficient": 1.5240066744453633,
          "ci_95_low": 1.5132262028729142,
          "ci_95_high": 1.5347871460178124
        },
        {
          "term": "Sn",
          "coefficient": -0.3549003749144135,
          "ci_95_low": -0.38115681940839574,
          "ci_95_high": -0.3286439304204313
        },
        {
          "term": "Br",
          "coefficient": 0.673609955308627,
          "ci_95_low": 0.6429989412463196,
          "ci_95_high": 0.7042209693709344
        },
        {
          "term": "Cl",
          "coefficient": 1.5518117484449636,
          "ci_95_low": 1.4936273066420114,
          "ci_95_high": 1.6099961902479158
        }
      ],
      "selected_condition_number": 7.9520094275500055
    },
    {
      "stage": "M1",
      "raw_candidate_count": 16,
      "valid_candidate_count": 14,
      "unique_valid_structure_count": 14,
      "best_cv_rmse": 0.06381619210960617,
      "five_percent_threshold": 0.06700700171508647,
      "selected_candidate_index": 2,
      "selected_expression": "Eg = a0 + a1*Sn + a2*Br + a3*Cl + a4*Sn^2 + a5*Br^2",
      "selected_terms": [
        "Sn",
        "Br",
        "Cl",
        "Sn^2",
        "Br^2"
      ],
      "selected_term_count": 5,
      "selected_cv_rmse_mean": 0.06381619210960617,
      "selected_cv_rmse_std": 0.0048707206201949885,
      "selected_cv_r2": 0.9571879206007586,
      "selected_coefficients": [
        {
          "term": "Intercept",
          "coefficient": 1.568925388787943,
          "ci_95_low": 1.559413857995193,
          "ci_95_high": 1.578436919580693
        },
        {
          "term": "Sn",
          "coefficient": -1.0996478865174957,
          "ci_95_low": -1.1720163278358153,
          "ci_95_high": -1.027279445199176
        },
        {
          "term": "Br",
          "coefficient": 0.34522902520737436,
          "ci_95_low": 0.2791236001198587,
          "ci_95_high": 0.41133445029489
        },
        {
          "term": "Cl",
          "coefficient": 1.5102498090004057,
          "ci_95_low": 1.4682233451892799,
          "ci_95_high": 1.5522762728115316
        },
        {
          "term": "Sn^2",
          "coefficient": 0.8587412503131316,
          "ci_95_low": 0.7777618833039259,
          "ci_95_high": 0.9397206173223374
        },
        {
          "term": "Br^2",
          "coefficient": 0.372680990275899,
          "ci_95_low": 0.29720018649802493,
          "ci_95_high": 0.4481617940537731
        }
      ],
      "selected_condition_number": 21.525446749159425
    },
    {
      "stage": "M2",
      "raw_candidate_count": 16,
      "valid_candidate_count": 16,
      "unique_valid_structure_count": 15,
      "best_cv_rmse": 0.0632822727782194,
      "five_percent_threshold": 0.06644638641713038,
      "selected_candidate_index": 8,
      "selected_expression": "Eg = a0 + a1*Sn + a2*Br + a3*Cl + a4*Sn^2 + a5*Br^2 + a6*Sn*Br",
      "selected_terms": [
        "Sn",
        "Br",
        "Cl",
        "Sn^2",
        "Br^2",
        "Sn*Br"
      ],
      "selected_term_count": 6,
      "selected_cv_rmse_mean": 0.0632822727782194,
      "selected_cv_rmse_std": 0.0031525291333983035,
      "selected_cv_r2": 0.9580210614735094,
      "selected_coefficients": [
        {
          "term": "Intercept",
          "coefficient": 1.5612538908761886,
          "ci_95_low": 1.5513280757141803,
          "ci_95_high": 1.571179706038197
        },
        {
          "term": "Sn",
          "coefficient": -1.0800965433053666,
          "ci_95_low": -1.1516672935648573,
          "ci_95_high": -1.008525793045876
        },
        {
          "term": "Br",
          "coefficient": 0.40670063819222857,
          "ci_95_low": 0.3364248437235571,
          "ci_95_high": 0.47697643266090006
        },
        {
          "term": "Cl",
          "coefficient": 1.5111199884533797,
          "ci_95_low": 1.469853964099937,
          "ci_95_high": 1.5523860128068223
        },
        {
          "term": "Sn^2",
          "coefficient": 0.876648090468558,
          "ci_95_low": 0.7967510043613314,
          "ci_95_high": 0.9565451765757845
        },
        {
          "term": "Br^2",
          "coefficient": 0.32220530397129,
          "ci_95_low": 0.2448622133862387,
          "ci_95_high": 0.3995483945563413
        },
        {
          "term": "Sn*Br",
          "coefficient": -0.21215643059065412,
          "ci_95_low": -0.3051385134255665,
          "ci_95_high": -0.1191743477557417
        }
      ],
      "selected_condition_number": 22.955300334594614
    },
    {
      "stage": "M3",
      "raw_candidate_count": 16,
      "valid_candidate_count": 16,
      "unique_valid_structure_count": 16,
      "best_cv_rmse": 0.05636769181184089,
      "five_percent_threshold": 0.05918607640243294,
      "selected_candidate_index": 14,
      "selected_expression": "Eg = a0 + a1*Sn + a2*Br + a3*Cl + a4*Cs + a5*Sn^2 + a6*Br^2 + a7*Cs*Sn",
      "selected_terms": [
        "Sn",
        "Br",
        "Cl",
        "Cs",
        "Sn^2",
        "Br^2",
        "Cs*Sn"
      ],
      "selected_term_count": 7,
      "selected_cv_rmse_mean": 0.05873674205630693,
      "selected_cv_rmse_std": 0.003978764073945925,
      "selected_cv_r2": 0.9637696779051705,
      "selected_coefficients": [
        {
          "term": "Intercept",
          "coefficient": 1.5578367623450686,
          "ci_95_low": 1.5487212774693837,
          "ci_95_high": 1.5669522472207535
        },
        {
          "term": "Sn",
          "coefficient": -1.1013798994006034,
          "ci_95_low": -1.168140036017811,
          "ci_95_high": -1.034619762783396
        },
        {
          "term": "Br",
          "coefficient": 0.3504843021204491,
          "ci_95_low": 0.2898971950267466,
          "ci_95_high": 0.41107140921415164
        },
        {
          "term": "Cl",
          "coefficient": 1.5254431598999378,
          "ci_95_low": 1.486307762161865,
          "ci_95_high": 1.5645785576380107
        },
        {
          "term": "Cs",
          "coefficient": 0.09879113454283442,
          "ci_95_low": 0.07327775937090411,
          "ci_95_high": 0.12430450971476473
        },
        {
          "term": "Sn^2",
          "coefficient": 0.9133612329111092,
          "ci_95_low": 0.8369014060717223,
          "ci_95_high": 0.9898210597504961
        },
        {
          "term": "Br^2",
          "coefficient": 0.3606396596739568,
          "ci_95_low": 0.2914080384713971,
          "ci_95_high": 0.42987128087651644
        },
        {
          "term": "Cs*Sn",
          "coefficient": -0.2504514725279483,
          "ci_95_low": -0.3021838208570225,
          "ci_95_high": -0.1987191241988741
        }
      ],
      "selected_condition_number": 21.98723938339402
    },
    {
      "stage": "M4",
      "raw_candidate_count": 16,
      "valid_candidate_count": 2,
      "unique_valid_structure_count": 2,
      "best_cv_rmse": 0.058127236767094595,
      "five_percent_threshold": 0.061033598605449324,
      "selected_candidate_index": 16,
      "selected_expression": "Eg = a0 + a1*Sn + a2*Br + a3*Cl + a4*Cs + a5*Sn^2 + a6*Br^2 + a7*Cs*Sn + a8*Cs*Br",
      "selected_terms": [
        "Sn",
        "Br",
        "Cl",
        "Cs",
        "Sn^2",
        "Br^2",
        "Cs*Sn",
        "Cs*Br"
      ],
      "selected_term_count": 8,
      "selected_cv_rmse_mean": 0.058127236767094595,
      "selected_cv_rmse_std": 0.004242602312181955,
      "selected_cv_r2": 0.964495840398022,
      "selected_coefficients": [
        {
          "term": "Intercept",
          "coefficient": 1.5527164396110915,
          "ci_95_low": 1.5434163393375055,
          "ci_95_high": 1.5620165398846775
        },
        {
          "term": "Sn",
          "coefficient": -1.102439679289998,
          "ci_95_low": -1.1681756079861294,
          "ci_95_high": -1.0367037505938665
        },
        {
          "term": "Br",
          "coefficient": 0.36371508896860427,
          "ci_95_low": 0.30372805216911986,
          "ci_95_high": 0.4237021257680887
        },
        {
          "term": "Cl",
          "coefficient": 1.5230643664017576,
          "ci_95_low": 1.4845138857719977,
          "ci_95_high": 1.5616148470315174
        },
        {
          "term": "Cs",
          "coefficient": 0.1476247185461348,
          "ci_95_low": 0.11340675035152027,
          "ci_95_high": 0.18184268674074933
        },
        {
          "term": "Sn^2",
          "coefficient": 0.9179045932057943,
          "ci_95_low": 0.8425889722874291,
          "ci_95_high": 0.9932202141241595
        },
        {
          "term": "Br^2",
          "coefficient": 0.3687910443036037,
          "ci_95_low": 0.30051332409579584,
          "ci_95_high": 0.4370687645114116
        },
        {
          "term": "Cs*Sn",
          "coefficient": -0.27025552664265057,
          "ci_95_low": -0.3220568222663943,
          "ci_95_high": -0.2184542310189068
        },
        {
          "term": "Cs*Br",
          "coefficient": -0.13556004936269955,
          "ci_95_low": -0.20005519193712445,
          "ci_95_high": -0.07106490678827466
        }
      ],
      "selected_condition_number": 22.0039723673984
    }
  ],
  "api_calls": [
    {
      "stage": "M0",
      "attempt": 1,
      "status": "accepted",
      "started_at_utc": "2026-06-07T14:15:05.857572+00:00",
      "finished_at_utc": "2026-06-07T14:15:07.830057+00:00",
      "elapsed_seconds": 1.972,
      "response_id": "66565ed8-be24-4f80-8f43-714a3822c19b",
      "response_model": "deepseek-v4-flash",
      "system_fingerprint": "fp_8b330d02d0_prod0820_fp8_kvcache_20260402",
      "finish_reason": "stop",
      "usage": {
        "completion_tokens": 221,
        "prompt_tokens": 335,
        "total_tokens": 556,
        "completion_tokens_details": null,
        "prompt_tokens_details": {
          "audio_tokens": null,
          "cached_tokens": 0
        },
        "prompt_cache_hit_tokens": 0,
        "prompt_cache_miss_tokens": 335
      },
      "valid_candidate_count": 14,
      "selected_expression": "Eg = a0 + a1*Sn + a2*Br + a3*Cl"
    },
    {
      "stage": "M1",
      "attempt": 1,
      "status": "accepted",
      "started_at_utc": "2026-06-07T14:15:07.941095+00:00",
      "finished_at_utc": "2026-06-07T14:15:11.168718+00:00",
      "elapsed_seconds": 3.228,
      "response_id": "a2ea2d82-5b6c-49cf-b3f0-f3918ad9f971",
      "response_model": "deepseek-v4-flash",
      "system_fingerprint": "fp_8b330d02d0_prod0820_fp8_kvcache_20260402",
      "finish_reason": "stop",
      "usage": {
        "completion_tokens": 469,
        "prompt_tokens": 461,
        "total_tokens": 930,
        "completion_tokens_details": null,
        "prompt_tokens_details": {
          "audio_tokens": null,
          "cached_tokens": 0
        },
        "prompt_cache_hit_tokens": 0,
        "prompt_cache_miss_tokens": 461
      },
      "valid_candidate_count": 14,
      "selected_expression": "Eg = a0 + a1*Sn + a2*Br + a3*Cl + a4*Sn^2 + a5*Br^2"
    },
    {
      "stage": "M2",
      "attempt": 1,
      "status": "accepted",
      "started_at_utc": "2026-06-07T14:15:11.305928+00:00",
      "finished_at_utc": "2026-06-07T14:15:16.089594+00:00",
      "elapsed_seconds": 4.784,
      "response_id": "871c658a-5c98-4e35-b305-4c19feb4605b",
      "response_model": "deepseek-v4-flash",
      "system_fingerprint": "fp_8b330d02d0_prod0820_fp8_kvcache_20260402",
      "finish_reason": "stop",
      "usage": {
        "completion_tokens": 785,
        "prompt_tokens": 493,
        "total_tokens": 1278,
        "completion_tokens_details": null,
        "prompt_tokens_details": {
          "audio_tokens": null,
          "cached_tokens": 0
        },
        "prompt_cache_hit_tokens": 0,
        "prompt_cache_miss_tokens": 493
      },
      "valid_candidate_count": 16,
      "selected_expression": "Eg = a0 + a1*Sn + a2*Br + a3*Cl + a4*Sn^2 + a5*Br^2 + a6*Sn*Br"
    },
    {
      "stage": "M3",
      "attempt": 1,
      "status": "accepted",
      "started_at_utc": "2026-06-07T14:15:16.235146+00:00",
      "finished_at_utc": "2026-06-07T14:15:21.814339+00:00",
      "elapsed_seconds": 5.579,
      "response_id": "b9d66a61-eac2-4c20-b777-21f9d2de11b2",
      "response_model": "deepseek-v4-flash",
      "system_fingerprint": "fp_8b330d02d0_prod0820_fp8_kvcache_20260402",
      "finish_reason": "stop",
      "usage": {
        "completion_tokens": 893,
        "prompt_tokens": 528,
        "total_tokens": 1421,
        "completion_tokens_details": null,
        "prompt_tokens_details": {
          "audio_tokens": null,
          "cached_tokens": 0
        },
        "prompt_cache_hit_tokens": 0,
        "prompt_cache_miss_tokens": 528
      },
      "valid_candidate_count": 16,
      "selected_expression": "Eg = a0 + a1*Sn + a2*Br + a3*Cl + a4*Cs + a5*Sn^2 + a6*Br^2 + a7*Cs*Sn"
    },
    {
      "stage": "M4",
      "attempt": 1,
      "status": "accepted",
      "started_at_utc": "2026-06-07T14:15:21.933632+00:00",
      "finished_at_utc": "2026-06-07T14:15:26.810748+00:00",
      "elapsed_seconds": 4.877,
      "response_id": "35fdfb9d-e01d-451b-8dfe-630d996e1e0b",
      "response_model": "deepseek-v4-flash",
      "system_fingerprint": "fp_8b330d02d0_prod0820_fp8_kvcache_20260402",
      "finish_reason": "stop",
      "usage": {
        "completion_tokens": 718,
        "prompt_tokens": 518,
        "total_tokens": 1236,
        "completion_tokens_details": null,
        "prompt_tokens_details": {
          "audio_tokens": null,
          "cached_tokens": 0
        },
        "prompt_cache_hit_tokens": 0,
        "prompt_cache_miss_tokens": 518
      },
      "valid_candidate_count": 2,
      "selected_expression": "Eg = a0 + a1*Sn + a2*Br + a3*Cl + a4*Cs + a5*Sn^2 + a6*Br^2 + a7*Cs*Sn + a8*Cs*Br"
    }
  ],
  "final_cv_rmse_mean": 0.058127236767094595,
  "final_cv_rmse_std": 0.004242602312181955,
  "final_cv_r2": 0.964495840398022,
  "terms": [
    "Sn",
    "Br",
    "Cl",
    "Cs",
    "Sn^2",
    "Br^2",
    "Cs*Sn",
    "Cs*Br"
  ],
  "term_count": 8,
  "symbolic_expression": "Eg = a0 + a1*Sn + a2*Br + a3*Cl + a4*Cs + a5*Sn^2 + a6*Br^2 + a7*Cs*Sn + a8*Cs*Br",
  "fitted_expression": "Eg = 1.55271644 - 1.10243968*Sn + 0.36371509*Br + 1.52306437*Cl + 0.14762472*Cs + 0.91790459*Sn^2 + 0.36879104*Br^2 - 0.27025553*Cs*Sn - 0.13556005*Cs*Br",
  "coefficients": [
    {
      "term": "Intercept",
      "coefficient": 1.552716439611091
    },
    {
      "term": "Sn",
      "coefficient": -1.1024396792899978
    },
    {
      "term": "Br",
      "coefficient": 0.36371508896860366
    },
    {
      "term": "Cl",
      "coefficient": 1.5230643664017565
    },
    {
      "term": "Cs",
      "coefficient": 0.14762471854613388
    },
    {
      "term": "Sn^2",
      "coefficient": 0.9179045932057938
    },
    {
      "term": "Br^2",
      "coefficient": 0.3687910443036017
    },
    {
      "term": "Cs*Sn",
      "coefficient": -0.2702555266426516
    },
    {
      "term": "Cs*Br",
      "coefficient": -0.13556004936269656
    }
  ],
  "train_rows": 518,
  "test_rows": 92,
  "train_rmse": 0.05626078865030328,
  "train_mae": 0.039758754592673064,
  "train_r2": 0.9668970026758805,
  "test_rmse": 0.06175816011399793,
  "test_mae": 0.04660800300542293,
  "test_r2": 0.975650857602251,
  "completed_at_utc": "2026-06-07T14:15:26.870521+00:00"
}
