Repository: qinyu319/llm-sr-perovskite-bandgap

# LLM符号表达式重复运行项目说明

## 1. 项目目的

本项目用于检验LLM提出的钙钛矿带隙解析表达式是否具有稳定性，而不是某一次随机生成的偶然结果。

研究目标是使用组成分数变量：

- `Sn`：B位Sn比例
- `Br`：X位Br比例
- `Cl`：X位Cl比例
- `Cs`：A位Cs比例

构建光学带隙 `Eg` 的低阶、可解释多项式模型。LLM只负责提出表达式结构，所有数值系数均由训练集上的普通最小二乘法（OLS）确定。

## 2. 数据文件

| 文件 | 内容 |
| --- | --- |
| `../data/train_518.xlsx` | 518条训练数据，用于OLS拟合和五折交叉验证 |
| `../data/test_92.xlsx` | 92条测试数据，仅在最终M4结构确定后使用 |

训练集和测试集在全部重复运行中保持固定，不重新划分。

目标列为 `Bg/bg`。建模只使用 `Sn`、`Br`、`Cl`、`Cs`，不重复引入与其存在组成闭合关系的 `Pb`、`I`、`FA`、`MA`。

## 3. 提示词迭代流程

冻结的提示词位于 `prompts/`：

| 阶段 | 作用 |
| --- | --- |
| `M0.txt` | 只允许Sn、Br、Cl线性主效应 |
| `M1.txt` | 加入Sn、Br、Cl平方项，不允许交互项 |
| `M2.txt` | 加入Sn/Br/Cl之间的二阶交互项 |
| `M3.txt` | 引入Cs及Cs相关交互项 |

File: llm_repeated/external_api_runs/deepseek/temperature_0p20/run_006/selected_models/final.json
{
  "provider": "deepseek",
  "requested_model": "deepseek-v4-flash",
  "temperature": 0.2,
  "top_p": 1.0,
  "qwen_seed": null,
  "run_id": 6,
  "selection_policy": "Within each stage, candidates within 5% of the best training-set five-fold CV RMSE were accuracy-equivalent; the fewest-term candidate won, followed by lower CV RMSE and candidate index. Test data were loaded only after M4 selection.",
  "stage_selections": [
    {
      "stage": "M0",
      "raw_candidate_count": 16,
      "valid_candidate_count": 14,
      "unique_valid_structure_count": 7,
      "best_cv_rmse": 0.08836922814088868,
      "five_percent_threshold": 0.09278768954793312,
      "selected_candidate_index": 1,
      "selected_expression": "Eg = a0 + a1*Sn + a2*Br + a3*Cl",
      "selected_terms": [
        "Sn",
        "Br",
        "Cl"
      ],
      "selected_term_count": 3,
      "selected_cv_rmse_mean": 0.08836922814088868,
      "selected_cv_rmse_std": 0.006404898223502302,
      "selected_cv_r2": 0.9179911938646828,
      "selected_coefficients": [
        {
          "term": "Intercept",
          "coefficient": 1.5240066744453633,
          "ci_95_low": 1.5132262028729142,
          "ci_95_high": 1.5347871460178124
        },
        {
          "term": "Sn",
          "coefficient": -0.3549003749144135,
          "ci_95_low": -0.38115681940839574,
          "ci_95_high": -0.3286439304204313
        },
        {
          "term": "Br",
          "coefficient": 0.673609955308627,
          "ci_95_low": 0.6429989412463196,
          "ci_95_high": 0.7042209693709344
        },
        {
          "term": "Cl",
          "coefficient": 1.5518117484449636,
          "ci_95_low": 1.4936273066420114,
          "ci_95_high": 1.6099961902479158
        }
      ],
      "selected_condition_number": 7.9520094275500055
    },
    {
      "stage": "M1",
      "raw_candidate_count": 16,
      "valid_candidate_count": 14,
      "unique_valid_structure_count": 14,
      "best_cv_rmse": 0.06381619210960617,
      "five_percent_threshold": 0.06700700171508647,
      "selected_candidate_index": 2,
      "selected_expression": "Eg = a0 + a1*Sn + a2*Br + a3*Cl + a4*Sn^2 + a5*Br^2",
      "selected_terms": [
        "Sn",
        "Br",
        "Cl",
        "Sn^2",
        "Br^2"
      ],
      "selected_term_count": 5,
      "selected_cv_rmse_mean": 0.06381619210960617,
      "selected_cv_rmse_std": 0.0048707206201949885,
      "selected_cv_r2": 0.9571879206007586,
      "selected_coefficients": [
        {
          "term": "Intercept",
          "coefficient": 1.568925388787943,
          "ci_95_low": 1.559413857995193,
          "ci_95_high": 1.578436919580693
        },
        {
          "term": "Sn",
          "coefficient": -1.0996478865174957,
          "ci_95_low": -1.1720163278358153,
          "ci_95_high": -1.027279445199176
        },
        {
          "term": "Br",
          "coefficient": 0.34522902520737436,
          "ci_95_low": 0.2791236001198587,
          "ci_95_high": 0.41133445029489
        },
        {
          "term": "Cl",
          "coefficient": 1.5102498090004057,
          "ci_95_low": 1.4682233451892799,
          "ci_95_high": 1.5522762728115316
        },
        {
          "term": "Sn^2",
          "coefficient": 0.8587412503131316,
          "ci_95_low": 0.7777618833039259,
          "ci_95_high": 0.9397206173223374
        },
        {
          "term": "Br^2",
          "coefficient": 0.372680990275899,
          "ci_95_low": 0.29720018649802493,
          "ci_95_high": 0.4481617940537731
        }
      ],
      "selected_condition_number": 21.525446749159425
    },
    {
      "stage": "M2",
      "raw_candidate_count": 16,
      "valid_candidate_count": 16,
      "unique_valid_structure_count": 16,
      "best_cv_rmse": 0.0638175279438075,
      "five_percent_threshold": 0.06700840434099788,
      "selected_candidate_index": 4,
      "selected_expression": "Eg = a0 + a1*Sn + a2*Br + a3*Cl + a4*Sn^2 + a5*Br^2 + a6*Sn*Br + a7*Sn*Cl",
      "selected_terms": [
        "Sn",
        "Br",
        "Cl",
        "Sn^2",
        "Br^2",
        "Sn*Br",
        "Sn*Cl"
      ],
      "selected_term_count": 7,
      "selected_cv_rmse_mean": 0.0638175279438075,
      "selected_cv_rmse_std": 0.00731213991296914,
      "selected_cv_r2": 0.9569392746862546,
      "selected_coefficients": [
        {
          "term": "Intercept",
          "coefficient": 1.561029559169062,
          "ci_95_low": 1.5513596625426702,
          "ci_95_high": 1.5706994557954537
        },
        {
          "term": "Sn",
          "coefficient": -1.0975752360269375,
          "ci_95_low": -1.1675947208609925,
          "ci_95_high": -1.0275557511928826
        },
        {
          "term": "Br",
          "coefficient": 0.3989269658432779,
          "ci_95_low": 0.33040575035252695,
          "ci_95_high": 0.4674481813340289
        },
        {
          "term": "Cl",
          "coefficient": 1.5596653070941884,
          "ci_95_low": 1.515667470725245,
          "ci_95_high": 1.6036631434631317
        },
        {
          "term": "Sn^2",
          "coefficient": 0.9065664445495552,
          "ci_95_low": 0.8279559629429103,
          "ci_95_high": 0.9851769261562
        },
        {
          "term": "Br^2",
          "coefficient": 0.3287023471285702,
          "ci_95_low": 0.25331816055526746,
          "ci_95_high": 0.404086533701873
        },
        {
          "term": "Sn*Br",
          "coefficient": -0.1862731532574663,
          "ci_95_low": -0.2773548825356976,
          "ci_95_high": -0.09519142397923494
        },
        {
          "term": "Sn*Cl",
          "coefficient": -0.29377865800270575,
          "ci_95_low": -0.4019866369510122,
          "ci_95_high": -0.18557067905439928
        }
      ],
      "selected_condition_number": 23.983038074269263
    },
    {
      "stage": "M3",
      "raw_candidate_count": 16,
      "valid_candidate_count": 15,
      "unique_valid_structure_count": 15,
      "best_cv_rmse": 0.05636769181184089,
      "five_percent_threshold": 0.05918607640243294,
      "selected_candidate_index": 15,
      "selected_expression": "Eg = a0 + a1*Sn + a2*Br + a3*Cl + a4*Cs + a5*Sn^2 + a6*Br^2 + a7*Cs*Sn",
      "selected_terms": [
        "Sn",
        "Br",
        "Cl",
        "Cs",
        "Sn^2",
        "Br^2",
        "Cs*Sn"
      ],
      "selected_term_count": 7,
      "selected_cv_rmse_mean": 0.05873674205630693,
      "selected_cv_rmse_std": 0.003978764073945925,
      "selected_cv_r2": 0.9637696779051705,
      "selected_coefficients": [
        {
          "term": "Intercept",
          "coefficient": 1.5578367623450686,
          "ci_95_low": 1.5487212774693837,
          "ci_95_high": 1.5669522472207535
        },
        {
          "term": "Sn",
          "coefficient": -1.1013798994006034,
          "ci_95_low": -1.168140036017811,
          "ci_95_high": -1.034619762783396
        },
        {
          "term": "Br",
          "coefficient": 0.3504843021204491,
          "ci_95_low": 0.2898971950267466,
          "ci_95_high": 0.41107140921415164
        },
        {
          "term": "Cl",
          "coefficient": 1.5254431598999378,
          "ci_95_low": 1.486307762161865,
          "ci_95_high": 1.5645785576380107
        },
        {
          "term": "Cs",
          "coefficient": 0.09879113454283442,
          "ci_95_low": 0.07327775937090411,
          "ci_95_high": 0.12430450971476473
        },
        {
          "term": "Sn^2",
          "coefficient": 0.9133612329111092,
          "ci_95_low": 0.8369014060717223,
          "ci_95_high": 0.9898210597504961
        },
        {
          "term": "Br^2",
          "coefficient": 0.3606396596739568,
          "ci_95_low": 0.2914080384713971,
          "ci_95_high": 0.42987128087651644
        },
        {
          "term": "Cs*Sn",
          "coefficient": -0.2504514725279483,
          "ci_95_low": -0.3021838208570225,
          "ci_95_high": -0.1987191241988741
        }
      ],
      "selected_condition_number": 21.98723938339402
    },
    {
      "stage": "M4",
      "raw_candidate_count": 16,
      "valid_candidate_count": 4,
      "unique_valid_structure_count": 4,
      "best_cv_rmse": 0.06039423576731649,
      "five_percent_threshold": 0.06341394755568232,
      "selected_candidate_index": 16,
      "selected_expression": "Eg = a0 + a1*Sn + a2*Br + a3*Cl + a4*Cs + a5*Sn^2 + a6*Br^2 + a7*Br*Cl + a8*Cs*Sn",
      "selected_terms": [
        "Sn",
        "Br",
        "Cl",
        "Cs",
        "Sn^2",
        "Br^2",
        "Br*Cl",
        "Cs*Sn"
      ],
      "selected_term_count": 8,
      "selected_cv_rmse_mean": 0.06039423576731649,
      "selected_cv_rmse_std": 0.005645060455572468,
      "selected_cv_r2": 0.9615653741078883,
      "selected_coefficients": [
        {
          "term": "Intercept",
          "coefficient": 1.5575760274653,
          "ci_95_low": 1.54835803558014,
          "ci_95_high": 1.5667940193504601
        },
        {
          "term": "Sn",
          "coefficient": -1.1013485677626718,
          "ci_95_low": -1.168164854667852,
          "ci_95_high": -1.0345322808574915
        },
        {
          "term": "Br",
          "coefficient": 0.35287243922651435,
          "ci_95_low": 0.29104265881342534,
          "ci_95_high": 0.41470221963960335
        },
        {
          "term": "Cl",
          "coefficient": 1.5315555014765616,
          "ci_95_low": 1.4816520241403426,
          "ci_95_high": 1.5814589788127806
        },
        {
          "term": "Cs",
          "coefficient": 0.09886739408468703,
          "ci_95_low": 0.07332971776694014,
          "ci_95_high": 0.12440507040243393
        },
        {
          "term": "Sn^2",
          "coefficient": 0.9134341156539978,
          "ci_95_low": 0.8369093073955292,
          "ci_95_high": 0.9899589239124664
        },
        {
          "term": "Br^2",
          "coefficient": 0.35932940855103523,
          "ci_95_low": 0.28972341051627026,
          "ci_95_high": 0.4289354065858002
        },
        {
          "term": "Br*Cl",
          "coefficient": -0.035717426961060006,
          "ci_95_low": -0.2164135937496163,
          "ci_95_high": 0.1449787398274963
        },
        {
          "term": "Cs*Sn",
          "coefficient": -0.25040386188028985,
          "ci_95_low": -0.30218013556350015,
          "ci_95_high": -0.19862758819707954
        }
      ],
      "selected_condition_number": 38.948129062099056
    }
  ],
  "api_calls": [
    {
      "stage": "M0",
      "attempt": 1,
      "status": "accepted",
      "started_at_utc": "2026-06-07T14:15:52.476306+00:00",
      "finished_at_utc": "2026-06-07T14:15:54.749786+00:00",
      "elapsed_seconds": 2.273,
      "response_id": "88811b9b-995b-4ac6-be5c-258280ff9e67",
      "response_model": "deepseek-v4-flash",
      "system_fingerprint": "fp_8b330d02d0_prod0820_fp8_kvcache_20260402",
      "finish_reason": "stop",
      "usage": {
        "completion_tokens": 221,
        "prompt_tokens": 335,
        "total_tokens": 556,
        "completion_tokens_details": null,
        "prompt_tokens_details": {
          "audio_tokens": null,
          "cached_tokens": 0
        },
        "prompt_cache_hit_tokens": 0,
        "prompt_cache_miss_tokens": 335
      },
      "valid_candidate_count": 14,
      "selected_expression": "Eg = a0 + a1*Sn + a2*Br + a3*Cl"
    },
    {
      "stage": "M1",
      "attempt": 1,
      "status": "failed",
      "error": "ValueError: response does not contain a JSON object"
    },
    {
      "stage": "M1",
      "attempt": 2,
      "status": "accepted",
      "started_at_utc": "2026-06-07T14:15:58.003404+00:00",
      "finished_at_utc": "2026-06-07T14:16:01.736571+00:00",
      "elapsed_seconds": 3.733,
      "response_id": "d3674b5f-68d2-489e-a0f0-130e452aeb92",
      "response_model": "deepseek-v4-flash",
      "system_fingerprint": "fp_8b330d02d0_prod0820_fp8_kvcache_20260402",
      "finish_reason": "stop",
      "usage": {
        "completion_tokens": 469,
        "prompt_tokens": 492,
        "total_tokens": 961,
        "completion_tokens_details": null,
        "prompt_tokens_details": {
          "audio_tokens": null,
          "cached_tokens": 0
        },
        "prompt_cache_hit_tokens": 0,
        "prompt_cache_miss_tokens": 492
      },
      "valid_candidate_count": 14,
      "selected_expression": "Eg = a0 + a1*Sn + a2*Br + a3*Cl + a4*Sn^2 + a5*Br^2"
    },
    {
      "stage": "M2",
      "attempt": 1,
      "status": "accepted",
      "started_at_utc": "2026-06-07T14:16:01.827652+00:00",
      "finished_at_utc": "2026-06-07T14:16:06.682721+00:00",
      "elapsed_seconds": 4.855,
      "response_id": "d9ebd460-159c-4c11-bec3-7ebcc171e21d",
      "response_model": "deepseek-v4-flash",
      "system_fingerprint": "fp_8b330d02d0_prod0820_fp8_kvcache_20260402",
      "finish_reason": "stop",
      "usage": {
        "completion_tokens": 792,
        "prompt_tokens": 493,
        "total_tokens": 1285,
        "completion_tokens_details": null,
        "prompt_tokens_details": {
          "audio_tokens": null,
          "cached_tokens": 0
        },
        "prompt_cache_hit_tokens": 0,
        "prompt_cache_miss_tokens": 493
      },
      "valid_candidate_count": 16,
      "selected_expression": "Eg = a0 + a1*Sn + a2*Br + a3*Cl + a4*Sn^2 + a5*Br^2 + a6*Sn*Br + a7*Sn*Cl"
    },
    {
      "stage": "M3",
      "attempt": 1,
      "status": "accepted",
      "started_at_utc": "2026-06-07T14:16:06.816526+00:00",
      "finished_at_utc": "2026-06-07T14:16:12.632742+00:00",
      "elapsed_seconds": 5.816,
      "response_id": "d3840e1d-4d2c-4a0d-99d0-08b266a60759",
      "response_model": "deepseek-v4-flash",
      "system_fingerprint": "fp_8b330d02d0_prod0820_fp8_kvcache_20260402",
      "finish_reason": "stop",
      "usage": {
        "completion_tokens": 928,
        "prompt_tokens": 539,
        "total_tokens": 1467,
        "completion_tokens_details": null,
        "prompt_tokens_details": {
          "audio_tokens": null,
          "cached_tokens": 0
        },
        "prompt_cache_hit_tokens": 0,
        "prompt_cache_miss_tokens": 539
      },
      "valid_candidate_count": 15,
      "selected_expression": "Eg = a0 + a1*Sn + a2*Br + a3*Cl + a4*Cs + a5*Sn^2 + a6*Br^2 + a7*Cs*Sn"
    },
    {
      "stage": "M4",
      "attempt": 1,
      "status": "accepted",
      "started_at_utc": "2026-06-07T14:16:12.737676+00:00",
      "finished_at_utc": "2026-06-07T14:16:17.502057+00:00",
      "elapsed_seconds": 4.764,
      "response_id": "13dd019c-6231-4c34-8cf3-05d735eb47fe",
      "response_model": "deepseek-v4-flash",
      "system_fingerprint": "fp_8b330d02d0_prod0820_fp8_kvcache_20260402",
      "finish_reason": "stop",
      "usage": {
        "completion_tokens": 732,
        "prompt_tokens": 518,
        "total_tokens": 1250,
        "completion_tokens_details": null,
        "prompt_tokens_details": {
          "audio_tokens": null,
          "cached_tokens": 0
        },
        "prompt_cache_hit_tokens": 0,
        "prompt_cache_miss_tokens": 518
      },
      "valid_candidate_count": 4,
      "selected_expression": "Eg = a0 + a1*Sn + a2*Br + a3*Cl + a4*Cs + a5*Sn^2 + a6*Br^2 + a7*Br*Cl + a8*Cs*Sn"
    }
  ],
  "final_cv_rmse_mean": 0.06039423576731649,
  "final_cv_rmse_std": 0.005645060455572468,
  "final_cv_r2": 0.9615653741078883,
  "terms": [
    "Sn",
    "Br",
    "Cl",
    "Cs",
    "Sn^2",
    "Br^2",
    "Br*Cl",
    "Cs*Sn"
  ],
  "term_count": 8,
  "symbolic_expression": "Eg = a0 + a1*Sn + a2*Br + a3*Cl + a4*Cs + a5*Sn^2 + a6*Br^2 + a7*Br*Cl + a8*Cs*Sn",
  "fitted_expression": "Eg = 1.55757603 - 1.10134857*Sn + 0.35287244*Br + 1.53155550*Cl + 0.09886739*Cs + 0.91343412*Sn^2 + 0.35932941*Br^2 - 0.03571743*Br*Cl - 0.25040386*Cs*Sn",
  "coefficients": [
    {
      "term": "Intercept",
      "coefficient": 1.5575760274652979
    },
    {
      "term": "Sn",
      "coefficient": -1.1013485677626706
    },
    {
      "term": "Br",
      "coefficient": 0.3528724392265148
    },
    {
      "term": "Cl",
      "coefficient": 1.5315555014765578
    },
    {
      "term": "Cs",
      "coefficient": 0.09886739408468738
    },
    {
      "term": "Sn^2",
      "coefficient": 0.9134341156539958
    },
    {
      "term": "Br^2",
      "coefficient": 0.35932940855103357
    },
    {
      "term": "Br*Cl",
      "coefficient": -0.035717426961053234
    },
    {
      "term": "Cs*Sn",
      "coefficient": -0.2504038618802916
    }
  ],
  "train_rows": 518,
  "test_rows": 92,
  "train_rmse": 0.057186945962512815,
  "train_mae": 0.04082771431109491,
  "train_r2": 0.9657981580829211,
  "test_rmse": 0.0659440968735069,
  "test_mae": 0.049900039167887385,
  "test_r2": 0.9722382511539339,
  "completed_at_utc": "2026-06-07T14:16:17.589273+00:00"
}

File: llm_repeated/external_api_runs/deepseek/temperature_0p20/run_007/selected_models/M4.json
{
  "stage": "M4",
  "raw_candidate_count": 16,
  "valid_candidate_count": 5,
  "unique_valid_structure_count": 4,
  "best_cv_rmse": 0.058127236767094595,
  "five_percent_threshold": 0.061033598605449324,
  "selected_candidate_index": 2,
  "selected_expression": "Eg = a0 + a1*Sn + a2*Br + a3*Cl + a4*Cs + a5*Sn^2 + a6*Br^2 + a7*Cs*Sn + a8*Cs*Br",
  "selected_terms": [
    "Sn",
    "Br",
    "Cl",
    "Cs",
    "Sn^2",
    "Br^2",
    "Cs*Sn",
    "Cs*Br"
  ],
  "selected_term_count": 8,
  "selected_cv_rmse_mean": 0.058127236767094595,
  "selected_cv_rmse_std": 0.004242602312181955,
  "selected_cv_r2": 0.964495840398022,
  "selected_coefficients": [
    {
      "term": "Intercept",
      "coefficient": 1.5527164396110915,
      "ci_95_low": 1.5434163393375055,
      "ci_95_high": 1.5620165398846775
    },
    {
      "term": "Sn",
      "coefficient": -1.102439679289998,
      "ci_95_low": -1.1681756079861294,
      "ci_95_high": -1.0367037505938665
    },
    {
      "term": "Br",
      "coefficient": 0.36371508896860427,
      "ci_95_low": 0.30372805216911986,
      "ci_95_high": 0.4237021257680887
    },
    {
      "term": "Cl",
      "coefficient": 1.5230643664017576,
      "ci_95_low": 1.4845138857719977,
      "ci_95_high": 1.5616148470315174
    },
    {
      "term": "Cs",
      "coefficient": 0.1476247185461348,
      "ci_95_low": 0.11340675035152027,
      "ci_95_high": 0.18184268674074933
    },
    {
      "term": "Sn^2",
      "coefficient": 0.9179045932057943,
      "ci_95_low": 0.8425889722874291,
      "ci_95_high": 0.9932202141241595
    },
    {
      "term": "Br^2",
      "coefficient": 0.3687910443036037,
      "ci_95_low": 0.30051332409579584,
      "ci_95_high": 0.4370687645114116
    },
    {
      "term": "Cs*Sn",
      "coefficient": -0.27025552664265057,
      "ci_95_low": -0.3220568222663943,
      "ci_95_high": -0.2184542310189068
    },
    {
      "term": "Cs*Br",
      "coefficient": -0.13556004936269955,
      "ci_95_low": -0.20005519193712445,
      "ci_95_high": -0.07106490678827466
    }
  ],
  "selected_condition_number": 22.0039723673984
}

File: llm_repeated/external_api_runs/deepseek/temperature_0p20/run_007/selected_models/final.json
{
  "provider": "deepseek",
  "requested_model": "deepseek-v4-flash",
  "temperature": 0.2,
  "top_p": 1.0,
  "qwen_seed": null,
  "run_id": 7,
  "selection_policy": "Within each stage, candidates within 5% of the best training-set five-fold CV RMSE were accuracy-equivalent; the fewest-term candidate won, followed by lower CV RMSE and candidate index. Test data were loaded only after M4 selection.",
  "stage_selections": [
    {
      "stage": "M0",
      "raw_candidate_count": 16,
      "valid_candidate_count": 14,
      "unique_valid_structure_count": 7,
      "best_cv_rmse": 0.08836922814088868,
      "five_percent_threshold": 0.09278768954793312,
      "selected_candidate_index": 1,
      "selected_expression": "Eg = a0 + a1*Sn + a2*Br + a3*Cl",
      "selected_terms": [
        "Sn",
        "Br",
        "Cl"
      ],
      "selected_term_count": 3,
      "selected_cv_rmse_mean": 0.08836922814088868,
      "selected_cv_rmse_std": 0.006404898223502302,
      "selected_cv_r2": 0.9179911938646828,
      "selected_coefficients": [
        {
          "term": "Intercept",
          "coefficient": 1.5240066744453633,
          "ci_95_low": 1.5132262028729142,
          "ci_95_high": 1.5347871460178124
        },
        {
          "term": "Sn",
          "coefficient": -0.3549003749144135,
          "ci_95_low": -0.38115681940839574,
          "ci_95_high": -0.3286439304204313
        },
        {
          "term": "Br",
          "coefficient": 0.673609955308627,
          "ci_95_low": 0.6429989412463196,
          "ci_95_high": 0.7042209693709344
        },
        {
          "term": "Cl",
          "coefficient": 1.5518117484449636,
          "ci_95_low": 1.4936273066420114,
          "ci_95_high": 1.6099961902479158
        }
      ],
      "selected_condition_number": 7.9520094275500055
    },
    {
      "stage": "M1",
      "raw_candidate_count": 16,
      "valid_candidate_count": 14,
      "unique_valid_structure_count": 14,
      "best_cv_rmse": 0.06381619210960617,
      "five_percent_threshold": 0.06700700171508647,
      "selected_candidate_index": 2,
      "selected_expression": "Eg = a0 + a1*Sn + a2*Br + a3*Cl + a4*Sn^2 + a5*Br^2",
      "selected_terms": [
        "Sn",
        "Br",
        "Cl",
        "Sn^2",
        "Br^2"
      ],
      "selected_term_count": 5,
      "selected_cv_rmse_mean": 0.06381619210960617,
      "selected_cv_rmse_std": 0.0048707206201949885,
      "selected_cv_r2": 0.9571879206007586,
      "selected_coefficients": [
        {
          "term": "Intercept",
          "coefficient": 1.568925388787943,
          "ci_95_low": 1.559413857995193,
          "ci_95_high": 1.578436919580693
        },
        {
          "term": "Sn",
          "coefficient": -1.0996478865174957,
          "ci_95_low": -1.1720163278358153,
          "ci_95_high": -1.027279445199176
        },
        {
          "term": "Br",
          "coefficient": 0.34522902520737436,
          "ci_95_low": 0.2791236001198587,
          "ci_95_high": 0.41133445029489
        },
        {
          "term": "Cl",
          "coefficient": 1.5102498090004057,
          "ci_95_low": 1.4682233451892799,
          "ci_95_high": 1.5522762728115316
        },
        {
          "term": "Sn^2",
          "coefficient": 0.8587412503131316,
          "ci_95_low": 0.7777618833039259,
          "ci_95_high": 0.9397206173223374
        },
        {
          "term": "Br^2",
          "coefficient": 0.372680990275899,
          "ci_95_low": 0.29720018649802493,
          "ci_95_high": 0.4481617940537731
        }
      ],
      "selected_condition_number": 21.525446749159425
    },
    {
      "stage": "M2",
      "raw_candidate_count": 16,
      "valid_candidate_count": 16,
      "unique_valid_structure_count": 16,
      "best_cv_rmse": 0.0632822727782194,
      "five_percent_threshold": 0.06644638641713038,
      "selected_candidate_index": 16,
      "selected_expression": "Eg = a0 + a1*Sn + a2*Br + a3*Cl + a4*Sn^2 + a5*Br^2",
      "selected_terms": [
        "Sn",
        "Br",
        "Cl",
        "Sn^2",
        "Br^2"
      ],
      "selected_term_count": 5,
      "selected_cv_rmse_mean": 0.06381619210960617,
      "selected_cv_rmse_std": 0.0048707206201949885,
      "selected_cv_r2": 0.9571879206007586,
      "selected_coefficients": [
        {
          "term": "Intercept",
          "coefficient": 1.568925388787943,
          "ci_95_low": 1.559413857995193,
          "ci_95_high": 1.578436919580693
        },
        {
          "term": "Sn",
          "coefficient": -1.0996478865174957,
          "ci_95_low": -1.1720163278358153,
          "ci_95_high": -1.027279445199176
        },
        {
          "term": "Br",
          "coefficient": 0.34522902520737436,
          "ci_95_low": 0.2791236001198587,
          "ci_95_high": 0.41133445029489
        },
        {
          "term": "Cl",
          "coefficient": 1.5102498090004057,
          "ci_95_low": 1.4682233451892799,
          "ci_95_high": 1.5522762728115316
        },
        {
          "term": "Sn^2",
          "coefficient": 0.8587412503131316,
          "ci_95_low": 0.7777618833039259,
          "ci_95_high": 0.9397206173223374
        },
        {
          "term": "Br^2",
          "coefficient": 0.372680990275899,
          "ci_95_low": 0.29720018649802493,
          "ci_95_high": 0.4481617940537731
        }
      ],
      "selected_condition_number": 21.525446749159425
    },
    {
      "stage": "M3",
      "raw_candidate_count": 16,
      "valid_candidate_count": 16,
      "unique_valid_structure_count": 16,
      "best_cv_rmse": 0.05682614850394132,
      "five_percent_threshold": 0.059667455929138385,
      "selected_candidate_index": 1,
      "selected_expression": "Eg = a0 + a1*Sn + a2*Br + a3*Cl + a4*Cs + a5*Sn^2 + a6*Br^2 + a7*Cs*Sn + a8*Cs*Br + a9*Cs*Cl",
      "selected_terms": [
        "Sn",
        "Br",
        "Cl",
        "Cs",
        "Sn^2",
        "Br^2",
        "Cs*Sn",
        "Cs*Br",
        "Cs*Cl"
      ],
      "selected_term_count": 9,
      "selected_cv_rmse_mean": 0.05687376487926461,
      "selected_cv_rmse_std": 0.009507704384787086,
      "selected_cv_r2": 0.9653900364435928,
      "selected_coefficients": [
        {
          "term": "Intercept",
          "coefficient": 1.549773099661345,
          "ci_95_low": 1.5409753497387826,
          "ci_95_high": 1.5585708495839075
        },
        {
          "term": "Sn",
          "coefficient": -1.1036771776462688,
          "ci_95_low": -1.1656548618669023,
          "ci_95_high": -1.0416994934256354
        },
        {
          "term": "Br",
          "coefficient": 0.35710674697392997,
          "ci_95_low": 0.30052689762899665,
          "ci_95_high": 0.4136865963188633
        },
        {
          "term": "Cl",
          "coefficient": 1.6186761683226498,
          "ci_95_low": 1.5754665872088447,
          "ci_95_high": 1.661885749436455
        },
        {
          "term": "Cs",
          "coefficient": 0.17504506977636772,
          "ci_95_low": 0.14209510721139848,
          "ci_95_high": 0.20799503234133696
        },
        {
          "term": "Sn^2",
          "coefficient": 0.9219225565915641,
          "ci_95_low": 0.8509069247262311,
          "ci_95_high": 0.9929381884568971
        },
        {
          "term": "Br^2",
          "coefficient": 0.3748441575254476,
          "ci_95_low": 0.3104537706786878,
          "ci_95_high": 0.4392345443722074
        },
        {
          "term": "Cs*Sn",
          "coefficient": -0.2477303120840902,
          "ci_95_low": -0.29687873815841703,
          "ci_95_high": -0.19858188600976334
        },
        {
          "term": "Cs*Br",
          "coefficient": -0.14403418752372024,
          "ci_95_low": -0.20487655917955735,
          "ci_95_high": -0.08319181586788313
        },
        {
          "term": "Cs*Cl",
          "coefficient": -0.33180987053530286,
          "ci_95_low": -0.4129035841553813,
          "ci_95_high": -0.2507161569152244
        }
      ],
      "selected_condition_number": 22.010459424957766
    },
    {
      "stage": "M4",
      "raw_candidate_count": 16,
      "valid_candidate_count": 5,
      "unique_valid_structure_count": 4,
      "best_cv_rmse": 0.058127236767094595,
      "five_percent_threshold": 0.061033598605449324,
      "selected_candidate_index": 2,
      "selected_expression": "Eg = a0 + a1*Sn + a2*Br + a3*Cl + a4*Cs + a5*Sn^2 + a6*Br^2 + a7*Cs*Sn + a8*Cs*Br",
      "selected_terms": [
        "Sn",
        "Br",
        "Cl",
        "Cs",
        "Sn^2",
        "Br^2",
        "Cs*Sn",
        "Cs*Br"
      ],
      "selected_term_count": 8,
      "selected_cv_rmse_mean": 0.058127236767094595,
      "selected_cv_rmse_std": 0.004242602312181955,
      "selected_cv_r2": 0.964495840398022,
      "selected_coefficients": [
        {
          "term": "Intercept",
          "coefficient": 1.5527164396110915,
          "ci_95_low": 1.5434163393375055,
          "ci_95_high": 1.5620165398846775
        },
        {
          "term": "Sn",
          "coefficient": -1.102439679289998,
          "ci_95_low": -1.1681756079861294,
          "ci_95_high": -1.0367037505938665
        },
        {
          "term": "Br",
          "coefficient": 0.36371508896860427,
          "ci_95_low": 0.30372805216911986,
          "ci_95_high": 0.4237021257680887
        },
        {
          "term": "Cl",
          "coefficient": 1.5230643664017576,
          "ci_95_low": 1.4845138857719977,
          "ci_95_high": 1.5616148470315174
        },
        {
          "term": "Cs",
          "coefficient": 0.1476247185461348,
          "ci_95_low": 0.11340675035152027,
          "ci_95_high": 0.18184268674074933
        },
        {
          "term": "Sn^2",
          "coefficient": 0.9179045932057943,
          "ci_95_low": 0.8425889722874291,
          "ci_95_high": 0.9932202141241595
        },
        {
          "term": "Br^2",
          "coefficient": 0.3687910443036037,
          "ci_95_low": 0.30051332409579584,
          "ci_95_high": 0.4370687645114116
        },
        {
          "term": "Cs*Sn",
          "coefficient": -0.27025552664265057,
          "ci_95_low": -0.3220568222663943,
          "ci_95_high": -0.2184542310189068
        },
        {
          "term": "Cs*Br",
          "coefficient": -0.13556004936269955,
          "ci_95_low": -0.20005519193712445,
          "ci_95_high": -0.07106490678827466
        }
      ],
      "selected_condition_number": 22.0039723673984
    }
  ],
  "api_calls": [
    {
      "stage": "M0",
      "attempt": 1,
      "status": "accepted",
      "started_at_utc": "2026-06-07T14:16:17.594877+00:00",
      "finished_at_utc": "2026-06-07T14:16:19.471856+00:00",
      "elapsed_seconds": 1.877,
      "response_id": "30fe69da-b15a-4706-936d-fe7d85a9f972",
      "response_model": "deepseek-v4-flash",
      "system_fingerprint": "fp_8b330d02d0_prod0820_fp8_kvcache_20260402",
      "finish_reason": "stop",
      "usage": {
        "completion_tokens": 221,
        "prompt_tokens": 335,
        "total_tokens": 556,
        "completion_tokens_details": null,
        "prompt_tokens_details": {
          "audio_tokens": null,
          "cached_tokens": 0
        },
        "prompt_cache_hit_tokens": 0,
        "prompt_cache_miss_tokens": 335
      },
      "valid_candidate_count": 14,
      "selected_expression": "Eg = a0 + a1*Sn + a2*Br + a3*Cl"
    },
    {
      "stage": "M1",
      "attempt": 1,
      "status": "failed",
      "error": "ValueError: response does not contain a JSON object"
    },
    {
      "stage": "M1",
      "attempt": 2,
      "status": "accepted",
      "started_at_utc": "2026-06-07T14:16:22.698581+00:00",
      "finished_at_utc": "2026-06-07T14:16:26.230018+00:00",
      "elapsed_seconds": 3.531,
      "response_id": "429fd714-b742-4098-8572-8a937e2d326a",
      "response_model": "deepseek-v4-flash",
      "system_fingerprint": "fp_8b330d02d0_prod0820_fp8_kvcache_20260402",
      "finish_reason": "stop",
      "usage": {
        "completion_tokens": 469,
        "prompt_tokens": 492,
        "total_tokens": 961,
        "completion_tokens_details": null,
        "prompt_tokens_details": {
          "audio_tokens": null,
          "cached_tokens": 0
        },
        "prompt_cache_hit_tokens": 0,
        "prompt_cache_miss_tokens": 492
      },
      "valid_candidate_count": 14,
      "selected_expression": "Eg = a0 + a1*Sn + a2*Br + a3*Cl + a4*Sn^2 + a5*Br^2"
    },
    {
      "stage": "M2",
      "attempt": 1,
      "status": "accepted",
      "started_at_utc": "2026-06-07T14:16:26.328950+00:00",
      "finished_at_utc": "2026-06-07T14:16:31.240904+00:00",
      "elapsed_seconds": 4.912,
      "response_id": "13144ac6-b6cc-45dc-86a6-08bbf886cd4e",
      "response_model": "deepseek-v4-flash",
      "system_fingerprint": "fp_8b330d02d0_prod0820_fp8_kvcache_20260402",
      "finish_reason": "stop",
      "usage": {
        "completion_tokens": 757,
        "prompt_tokens": 493,
        "total_tokens": 1250,
        "completion_tokens_details": null,
        "prompt_tokens_details": {
          "audio_tokens": null,
          "cached_tokens": 0
        },
        "prompt_cache_hit_tokens": 0,
        "prompt_cache_miss_tokens": 493
      },
      "valid_candidate_count": 16,
      "selected_expression": "Eg = a0 + a1*Sn + a2*Br + a3*Cl + a4*Sn^2 + a5*Br^2"
    },
    {
      "stage": "M3",
      "attempt": 1,
      "status": "accepted",
      "started_at_utc": "2026-06-07T14:16:31.353558+00:00",
      "finished_at_utc": "2026-06-07T14:16:37.303238+00:00",
      "elapsed_seconds": 5.95,
      "response_id": "4532a064-602d-4909-977f-ae5ef62c4392",
      "response_model": "deepseek-v4-flash",
      "system_fingerprint": "fp_8b330d02d0_prod0820_fp8_kvcache_20260402",
      "finish_reason": "stop",
      "usage": {
        "completion_tokens": 1012,
        "prompt_tokens": 517,
        "total_tokens": 1529,
        "completion_tokens_details": null,
        "prompt_tokens_details": {
          "audio_tokens": null,
          "cached_tokens": 0
        },
        "prompt_cache_hit_tokens": 0,
        "prompt_cache_miss_tokens": 517
      },
      "valid_candidate_count": 16,
      "selected_expression": "Eg = a0 + a1*Sn + a2*Br + a3*Cl + a4*Cs + a5*Sn^2 + a6*Br^2 + a7*Cs*Sn + a8*Cs*Br + a9*Cs*Cl"
    },
    {
      "stage": "M4",
      "attempt": 1,
      "status": "accepted",
      "started_at_utc": "2026-06-07T14:16:37.416978+00:00",
      "finished_at_utc": "2026-06-07T14:16:42.098985+00:00",
      "elapsed_seconds": 4.682,
      "response_id": "f986a1fb-7e72-4894-b05d-014d8bfe6659",
      "response_model": "deepseek-v4-flash",
      "system_fingerprint": "fp_8b330d02d0_prod0820_fp8_kvcache_20260402",
      "finish_reason": "stop",
      "usage": {
        "completion_tokens": 732,
        "prompt_tokens": 540,
        "total_tokens": 1272,
        "completion_tokens_details": null,
        "prompt_tokens_details": {
          "audio_tokens": null,
          "cached_tokens": 0
        },
        "prompt_cache_hit_tokens": 0,
        "prompt_cache_miss_tokens": 540
      },
      "valid_candidate_count": 5,
      "selected_expression": "Eg = a0 + a1*Sn + a2*Br + a3*Cl + a4*Cs + a5*Sn^2 + a6*Br^2 + a7*Cs*Sn + a8*Cs*Br"
    }
  ],
  "final_cv_rmse_mean": 0.058127236767094595,
  "final_cv_rmse_std": 0.004242602312181955,
  "final_cv_r2": 0.964495840398022,
  "terms": [
    "Sn",
    "Br",
    "Cl",
    "Cs",
    "Sn^2",
    "Br^2",
    "Cs*Sn",
    "Cs*Br"
  ],
  "term_count": 8,
  "symbolic_expression": "Eg = a0 + a1*Sn + a2*Br + a3*Cl + a4*Cs + a5*Sn^2 + a6*Br^2 + a7*Cs*Sn + a8*Cs*Br",
  "fitted_expression": "Eg = 1.55271644 - 1.10243968*Sn + 0.36371509*Br + 1.52306437*Cl + 0.14762472*Cs + 0.91790459*Sn^2 + 0.36879104*Br^2 - 0.27025553*Cs*Sn - 0.13556005*Cs*Br",
  "coefficients": [
    {
      "term": "Intercept",
      "coefficient": 1.552716439611091
    },
    {
      "term": "Sn",
      "coefficient": -1.1024396792899978
    },
    {
      "term": "Br",
      "coefficient": 0.36371508896860366
    },
    {
      "term": "Cl",
      "coefficient": 1.5230643664017565
    },
    {
      "term": "Cs",
      "coefficient": 0.14762471854613388
    },
    {
      "term": "Sn^2",
      "coefficient": 0.9179045932057938
    },
    {
      "term": "Br^2",
      "coefficient": 0.3687910443036017
    },
    {
      "term": "Cs*Sn",
      "coefficient": -0.2702555266426516
    },
    {
      "term": "Cs*Br",
      "coefficient": -0.13556004936269656
    }
  ],
  "train_rows": 518,
  "test_rows": 92,
  "train_rmse": 0.05626078865030328,
  "train_mae": 0.039758754592673064,
  "train_r2": 0.9668970026758805,
  "test_rmse": 0.06175816011399793,
  "test_mae": 0.04660800300542293,
  "test_r2": 0.975650857602251,
  "completed_at_utc": "2026-06-07T14:16:42.170598+00:00"
}

File: llm_repeated/external_api_runs/deepseek/temperature_0p20/run_008/selected_models/M0.json
{
  "stage": "M0",
  "raw_candidate_count": 16,
  "valid_candidate_count": 14,
  "unique_valid_structure_count": 7,
  "best_cv_rmse": 0.08836922814088868,
  "five_percent_threshold": 0.09278768954793312,
  "selected_candidate_index": 1,
  "selected_expression": "Eg = a0 + a1*Sn + a2*Br + a3*Cl",
  "selected_terms": [
    "Sn",
    "Br",
    "Cl"
  ],
  "selected_term_count": 3,
  "selected_cv_rmse_mean": 0.08836922814088868,
  "selected_cv_rmse_std": 0.006404898223502302,
  "selected_cv_r2": 0.9179911938646828,
  "selected_coefficients": [
    {
      "term": "Intercept",
      "coefficient": 1.5240066744453633,
      "ci_95_low": 1.5132262028729142,
      "ci_95_high": 1.5347871460178124
    },
    {
      "term": "Sn",
      "coefficient": -0.3549003749144135,
      "ci_95_low": -0.38115681940839574,
      "ci_95_high": -0.3286439304204313
    },
    {
      "term": "Br",
      "coefficient": 0.673609955308627,
      "ci_95_low": 0.6429989412463196,
      "ci_95_high": 0.7042209693709344
    },
    {
      "term": "Cl",
      "coefficient": 1.5518117484449636,
      "ci_95_low": 1.4936273066420114,
      "ci_95_high": 1.6099961902479158
    }
  ],
  "selected_condition_number": 7.9520094275500055
}

File: llm_repeated/external_api_runs/deepseek/temperature_0p20/run_008/selected_models/M3.json
{
  "stage": "M3",
  "raw_candidate_count": 16,
  "valid_candidate_count": 16,
  "unique_valid_structure_count": 16,
  "best_cv_rmse": 0.056460961720875655,
  "five_percent_threshold": 0.05928400980691944,
  "selected_candidate_index": 13,
  "selected_expression": "Eg = a0 + a1*Sn + a2*Br + a3*Cl + a4*Cs + a5*Sn^2 + a6*Br^2 + a7*Cs*Sn",
  "selected_terms": [
    "Sn",
    "Br",
    "Cl",
    "Cs",
    "Sn^2",
    "Br^2",
    "Cs*Sn"
  ],
  "selected_term_count": 7,
  "selected_cv_rmse_mean": 0.05873674205630693,
  "selected_cv_rmse_std": 0.003978764073945925,
  "selected_cv_r2": 0.9637696779051705,
  "selected_coefficients": [
    {
      "term": "Intercept",
      "coefficient": 1.5578367623450686,
      "ci_95_low": 1.5487212774693837,
      "ci_95_high": 1.5669522472207535
    },
    {
      "term": "Sn",
      "coefficient": -1.1013798994006034,
      "ci_95_low": -1.168140036017811,
      "ci_95_high": -1.034619762783396
    },
    {
      "term": "Br",
      "coefficient": 0.3504843021204491,
      "ci_95_low": 0.2898971950267466,
      "ci_95_high": 0.41107140921415164
    },
    {
      "term": "Cl",
      "coefficient": 1.5254431598999378,
      "ci_95_low": 1.486307762161865,
      "ci_95_high": 1.5645785576380107
    },
    {
      "term": "Cs",
      "coefficient": 0.09879113454283442,
      "ci_95_low": 0.07327775937090411,
      "ci_95_high": 0.12430450971476473
    },
    {
      "term": "Sn^2",
      "coefficient": 0.9133612329111092,
      "ci_95_low": 0.8369014060717223,
      "ci_95_high": 0.9898210597504961
    },
    {
      "term": "Br^2",
      "coefficient": 0.3606396596739568,
      "ci_95_low": 0.2914080384713971,
      "ci_95_high": 0.42987128087651644
    },
    {
      "term": "Cs*Sn",
      "coefficient": -0.2504514725279483,
      "ci_95_low": -0.3021838208570225,
      "ci_95_high": -0.1987191241988741
    }
  ],
  "selected_condition_number": 21.98723938339402
}
