Repository: qinyu319/llm-sr-perovskite-bandgap

# LLM符号表达式重复运行项目说明

## 1. 项目目的

本项目用于检验LLM提出的钙钛矿带隙解析表达式是否具有稳定性，而不是某一次随机生成的偶然结果。

研究目标是使用组成分数变量：

- `Sn`：B位Sn比例
- `Br`：X位Br比例
- `Cl`：X位Cl比例
- `Cs`：A位Cs比例

构建光学带隙 `Eg` 的低阶、可解释多项式模型。LLM只负责提出表达式结构，所有数值系数均由训练集上的普通最小二乘法（OLS）确定。

## 2. 数据文件

| 文件 | 内容 |
| --- | --- |
| `../data/train_518.xlsx` | 518条训练数据，用于OLS拟合和五折交叉验证 |
| `../data/test_92.xlsx` | 92条测试数据，仅在最终M4结构确定后使用 |

训练集和测试集在全部重复运行中保持固定，不重新划分。

目标列为 `Bg/bg`。建模只使用 `Sn`、`Br`、`Cl`、`Cs`，不重复引入与其存在组成闭合关系的 `Pb`、`I`、`FA`、`MA`。

## 3. 提示词迭代流程

冻结的提示词位于 `prompts/`：

| 阶段 | 作用 |
| --- | --- |
| `M0.txt` | 只允许Sn、Br、Cl线性主效应 |
| `M1.txt` | 加入Sn、Br、Cl平方项，不允许交互项 |
| `M2.txt` | 加入Sn/Br/Cl之间的二阶交互项 |
| `M3.txt` | 引入Cs及Cs相关交互项 |

File: llm_repeated/external_api_runs/deepseek/temperature_0p20/run_008/selected_models/M4.json
{
  "stage": "M4",
  "raw_candidate_count": 16,
  "valid_candidate_count": 2,
  "unique_valid_structure_count": 2,
  "best_cv_rmse": 0.06039423576731649,
  "five_percent_threshold": 0.06341394755568232,
  "selected_candidate_index": 16,
  "selected_expression": "Eg = a0 + a1*Sn + a2*Br + a3*Cl + a4*Cs + a5*Sn^2 + a6*Br^2 + a7*Br*Cl + a8*Cs*Sn",
  "selected_terms": [
    "Sn",
    "Br",
    "Cl",
    "Cs",
    "Sn^2",
    "Br^2",
    "Br*Cl",
    "Cs*Sn"
  ],
  "selected_term_count": 8,
  "selected_cv_rmse_mean": 0.06039423576731649,
  "selected_cv_rmse_std": 0.005645060455572468,
  "selected_cv_r2": 0.9615653741078883,
  "selected_coefficients": [
    {
      "term": "Intercept",
      "coefficient": 1.5575760274653,
      "ci_95_low": 1.54835803558014,
      "ci_95_high": 1.5667940193504601
    },
    {
      "term": "Sn",
      "coefficient": -1.1013485677626718,
      "ci_95_low": -1.168164854667852,
      "ci_95_high": -1.0345322808574915
    },
    {
      "term": "Br",
      "coefficient": 0.35287243922651435,
      "ci_95_low": 0.29104265881342534,
      "ci_95_high": 0.41470221963960335
    },
    {
      "term": "Cl",
      "coefficient": 1.5315555014765616,
      "ci_95_low": 1.4816520241403426,
      "ci_95_high": 1.5814589788127806
    },
    {
      "term": "Cs",
      "coefficient": 0.09886739408468703,
      "ci_95_low": 0.07332971776694014,
      "ci_95_high": 0.12440507040243393
    },
    {
      "term": "Sn^2",
      "coefficient": 0.9134341156539978,
      "ci_95_low": 0.8369093073955292,
      "ci_95_high": 0.9899589239124664
    },
    {
      "term": "Br^2",
      "coefficient": 0.35932940855103523,
      "ci_95_low": 0.28972341051627026,
      "ci_95_high": 0.4289354065858002
    },
    {
      "term": "Br*Cl",
      "coefficient": -0.035717426961060006,
      "ci_95_low": -0.2164135937496163,
      "ci_95_high": 0.1449787398274963
    },
    {
      "term": "Cs*Sn",
      "coefficient": -0.25040386188028985,
      "ci_95_low": -0.30218013556350015,
      "ci_95_high": -0.19862758819707954
    }
  ],
  "selected_condition_number": 38.948129062099056
}

File: llm_repeated/external_api_runs/deepseek/temperature_0p20/run_008/selected_models/final.json
{
  "provider": "deepseek",
  "requested_model": "deepseek-v4-flash",
  "temperature": 0.2,
  "top_p": 1.0,
  "qwen_seed": null,
  "run_id": 8,
  "selection_policy": "Within each stage, candidates within 5% of the best training-set five-fold CV RMSE were accuracy-equivalent; the fewest-term candidate won, followed by lower CV RMSE and candidate index. Test data were loaded only after M4 selection.",
  "stage_selections": [
    {
      "stage": "M0",
      "raw_candidate_count": 16,
      "valid_candidate_count": 14,
      "unique_valid_structure_count": 7,
      "best_cv_rmse": 0.08836922814088868,
      "five_percent_threshold": 0.09278768954793312,
      "selected_candidate_index": 1,
      "selected_expression": "Eg = a0 + a1*Sn + a2*Br + a3*Cl",
      "selected_terms": [
        "Sn",
        "Br",
        "Cl"
      ],
      "selected_term_count": 3,
      "selected_cv_rmse_mean": 0.08836922814088868,
      "selected_cv_rmse_std": 0.006404898223502302,
      "selected_cv_r2": 0.9179911938646828,
      "selected_coefficients": [
        {
          "term": "Intercept",
          "coefficient": 1.5240066744453633,
          "ci_95_low": 1.5132262028729142,
          "ci_95_high": 1.5347871460178124
        },
        {
          "term": "Sn",
          "coefficient": -0.3549003749144135,
          "ci_95_low": -0.38115681940839574,
          "ci_95_high": -0.3286439304204313
        },
        {
          "term": "Br",
          "coefficient": 0.673609955308627,
          "ci_95_low": 0.6429989412463196,
          "ci_95_high": 0.7042209693709344
        },
        {
          "term": "Cl",
          "coefficient": 1.5518117484449636,
          "ci_95_low": 1.4936273066420114,
          "ci_95_high": 1.6099961902479158
        }
      ],
      "selected_condition_number": 7.9520094275500055
    },
    {
      "stage": "M1",
      "raw_candidate_count": 16,
      "valid_candidate_count": 16,
      "unique_valid_structure_count": 16,
      "best_cv_rmse": 0.06381619210960617,
      "five_percent_threshold": 0.06700700171508647,
      "selected_candidate_index": 4,
      "selected_expression": "Eg = a0 + a1*Sn + a2*Br + a3*Cl + a4*Sn^2 + a5*Br^2",
      "selected_terms": [
        "Sn",
        "Br",
        "Cl",
        "Sn^2",
        "Br^2"
      ],
      "selected_term_count": 5,
      "selected_cv_rmse_mean": 0.06381619210960617,
      "selected_cv_rmse_std": 0.0048707206201949885,
      "selected_cv_r2": 0.9571879206007586,
      "selected_coefficients": [
        {
          "term": "Intercept",
          "coefficient": 1.568925388787943,
          "ci_95_low": 1.559413857995193,
          "ci_95_high": 1.578436919580693
        },
        {
          "term": "Sn",
          "coefficient": -1.0996478865174957,
          "ci_95_low": -1.1720163278358153,
          "ci_95_high": -1.027279445199176
        },
        {
          "term": "Br",
          "coefficient": 0.34522902520737436,
          "ci_95_low": 0.2791236001198587,
          "ci_95_high": 0.41133445029489
        },
        {
          "term": "Cl",
          "coefficient": 1.5102498090004057,
          "ci_95_low": 1.4682233451892799,
          "ci_95_high": 1.5522762728115316
        },
        {
          "term": "Sn^2",
          "coefficient": 0.8587412503131316,
          "ci_95_low": 0.7777618833039259,
          "ci_95_high": 0.9397206173223374
        },
        {
          "term": "Br^2",
          "coefficient": 0.372680990275899,
          "ci_95_low": 0.29720018649802493,
          "ci_95_high": 0.4481617940537731
        }
      ],
      "selected_condition_number": 21.525446749159425
    },
    {
      "stage": "M2",
      "raw_candidate_count": 16,
      "valid_candidate_count": 16,
      "unique_valid_structure_count": 16,
      "best_cv_rmse": 0.0638175279438075,
      "five_percent_threshold": 0.06700840434099788,
      "selected_candidate_index": 4,
      "selected_expression": "Eg = a0 + a1*Sn + a2*Br + a3*Cl + a4*Sn^2 + a5*Br^2 + a6*Sn*Br + a7*Sn*Cl",
      "selected_terms": [
        "Sn",
        "Br",
        "Cl",
        "Sn^2",
        "Br^2",
        "Sn*Br",
        "Sn*Cl"
      ],
      "selected_term_count": 7,
      "selected_cv_rmse_mean": 0.0638175279438075,
      "selected_cv_rmse_std": 0.00731213991296914,
      "selected_cv_r2": 0.9569392746862546,
      "selected_coefficients": [
        {
          "term": "Intercept",
          "coefficient": 1.561029559169062,
          "ci_95_low": 1.5513596625426702,
          "ci_95_high": 1.5706994557954537
        },
        {
          "term": "Sn",
          "coefficient": -1.0975752360269375,
          "ci_95_low": -1.1675947208609925,
          "ci_95_high": -1.0275557511928826
        },
        {
          "term": "Br",
          "coefficient": 0.3989269658432779,
          "ci_95_low": 0.33040575035252695,
          "ci_95_high": 0.4674481813340289
        },
        {
          "term": "Cl",
          "coefficient": 1.5596653070941884,
          "ci_95_low": 1.515667470725245,
          "ci_95_high": 1.6036631434631317
        },
        {
          "term": "Sn^2",
          "coefficient": 0.9065664445495552,
          "ci_95_low": 0.8279559629429103,
          "ci_95_high": 0.9851769261562
        },
        {
          "term": "Br^2",
          "coefficient": 0.3287023471285702,
          "ci_95_low": 0.25331816055526746,
          "ci_95_high": 0.404086533701873
        },
        {
          "term": "Sn*Br",
          "coefficient": -0.1862731532574663,
          "ci_95_low": -0.2773548825356976,
          "ci_95_high": -0.09519142397923494
        },
        {
          "term": "Sn*Cl",
          "coefficient": -0.29377865800270575,
          "ci_95_low": -0.4019866369510122,
          "ci_95_high": -0.18557067905439928
        }
      ],
      "selected_condition_number": 23.983038074269263
    },
    {
      "stage": "M3",
      "raw_candidate_count": 16,
      "valid_candidate_count": 16,
      "unique_valid_structure_count": 16,
      "best_cv_rmse": 0.056460961720875655,
      "five_percent_threshold": 0.05928400980691944,
      "selected_candidate_index": 13,
      "selected_expression": "Eg = a0 + a1*Sn + a2*Br + a3*Cl + a4*Cs + a5*Sn^2 + a6*Br^2 + a7*Cs*Sn",
      "selected_terms": [
        "Sn",
        "Br",
        "Cl",
        "Cs",
        "Sn^2",
        "Br^2",
        "Cs*Sn"
      ],
      "selected_term_count": 7,
      "selected_cv_rmse_mean": 0.05873674205630693,
      "selected_cv_rmse_std": 0.003978764073945925,
      "selected_cv_r2": 0.9637696779051705,
      "selected_coefficients": [
        {
          "term": "Intercept",
          "coefficient": 1.5578367623450686,
          "ci_95_low": 1.5487212774693837,
          "ci_95_high": 1.5669522472207535
        },
        {
          "term": "Sn",
          "coefficient": -1.1013798994006034,
          "ci_95_low": -1.168140036017811,
          "ci_95_high": -1.034619762783396
        },
        {
          "term": "Br",
          "coefficient": 0.3504843021204491,
          "ci_95_low": 0.2898971950267466,
          "ci_95_high": 0.41107140921415164
        },
        {
          "term": "Cl",
          "coefficient": 1.5254431598999378,
          "ci_95_low": 1.486307762161865,
          "ci_95_high": 1.5645785576380107
        },
        {
          "term": "Cs",
          "coefficient": 0.09879113454283442,
          "ci_95_low": 0.07327775937090411,
          "ci_95_high": 0.12430450971476473
        },
        {
          "term": "Sn^2",
          "coefficient": 0.9133612329111092,
          "ci_95_low": 0.8369014060717223,
          "ci_95_high": 0.9898210597504961
        },
        {
          "term": "Br^2",
          "coefficient": 0.3606396596739568,
          "ci_95_low": 0.2914080384713971,
          "ci_95_high": 0.42987128087651644
        },
        {
          "term": "Cs*Sn",
          "coefficient": -0.2504514725279483,
          "ci_95_low": -0.3021838208570225,
          "ci_95_high": -0.1987191241988741
        }
      ],
      "selected_condition_number": 21.98723938339402
    },
    {
      "stage": "M4",
      "raw_candidate_count": 16,
      "valid_candidate_count": 2,
      "unique_valid_structure_count": 2,
      "best_cv_rmse": 0.06039423576731649,
      "five_percent_threshold": 0.06341394755568232,
      "selected_candidate_index": 16,
      "selected_expression": "Eg = a0 + a1*Sn + a2*Br + a3*Cl + a4*Cs + a5*Sn^2 + a6*Br^2 + a7*Br*Cl + a8*Cs*Sn",
      "selected_terms": [
        "Sn",
        "Br",
        "Cl",
        "Cs",
        "Sn^2",
        "Br^2",
        "Br*Cl",
        "Cs*Sn"
      ],
      "selected_term_count": 8,
      "selected_cv_rmse_mean": 0.06039423576731649,
      "selected_cv_rmse_std": 0.005645060455572468,
      "selected_cv_r2": 0.9615653741078883,
      "selected_coefficients": [
        {
          "term": "Intercept",
          "coefficient": 1.5575760274653,
          "ci_95_low": 1.54835803558014,
          "ci_95_high": 1.5667940193504601
        },
        {
          "term": "Sn",
          "coefficient": -1.1013485677626718,
          "ci_95_low": -1.168164854667852,
          "ci_95_high": -1.0345322808574915
        },
        {
          "term": "Br",
          "coefficient": 0.35287243922651435,
          "ci_95_low": 0.29104265881342534,
          "ci_95_high": 0.41470221963960335
        },
        {
          "term": "Cl",
          "coefficient": 1.5315555014765616,
          "ci_95_low": 1.4816520241403426,
          "ci_95_high": 1.5814589788127806
        },
        {
          "term": "Cs",
          "coefficient": 0.09886739408468703,
          "ci_95_low": 0.07332971776694014,
          "ci_95_high": 0.12440507040243393
        },
        {
          "term": "Sn^2",
          "coefficient": 0.9134341156539978,
          "ci_95_low": 0.8369093073955292,
          "ci_95_high": 0.9899589239124664
        },
        {
          "term": "Br^2",
          "coefficient": 0.35932940855103523,
          "ci_95_low": 0.28972341051627026,
          "ci_95_high": 0.4289354065858002
        },
        {
          "term": "Br*Cl",
          "coefficient": -0.035717426961060006,
          "ci_95_low": -0.2164135937496163,
          "ci_95_high": 0.1449787398274963
        },
        {
          "term": "Cs*Sn",
          "coefficient": -0.25040386188028985,
          "ci_95_low": -0.30218013556350015,
          "ci_95_high": -0.19862758819707954
        }
      ],
      "selected_condition_number": 38.948129062099056
    }
  ],
  "api_calls": [
    {
      "stage": "M0",
      "attempt": 1,
      "status": "accepted",
      "started_at_utc": "2026-06-07T14:16:42.176078+00:00",
      "finished_at_utc": "2026-06-07T14:16:44.155241+00:00",
      "elapsed_seconds": 1.979,
      "response_id": "66a255d3-039e-4ed3-b96c-7ddf8ef3299f",
      "response_model": "deepseek-v4-flash",
      "system_fingerprint": "fp_8b330d02d0_prod0820_fp8_kvcache_20260402",
      "finish_reason": "stop",
      "usage": {
        "completion_tokens": 221,
        "prompt_tokens": 335,
        "total_tokens": 556,
        "completion_tokens_details": null,
        "prompt_tokens_details": {
          "audio_tokens": null,
          "cached_tokens": 0
        },
        "prompt_cache_hit_tokens": 0,
        "prompt_cache_miss_tokens": 335
      },
      "valid_candidate_count": 14,
      "selected_expression": "Eg = a0 + a1*Sn + a2*Br + a3*Cl"
    },
    {
      "stage": "M1",
      "attempt": 1,
      "status": "accepted",
      "started_at_utc": "2026-06-07T14:16:44.277961+00:00",
      "finished_at_utc": "2026-06-07T14:16:47.440346+00:00",
      "elapsed_seconds": 3.162,
      "response_id": "3489daa3-903b-4c76-b0b7-5d6d30348536",
      "response_model": "deepseek-v4-flash",
      "system_fingerprint": "fp_8b330d02d0_prod0820_fp8_kvcache_20260402",
      "finish_reason": "stop",
      "usage": {
        "completion_tokens": 464,
        "prompt_tokens": 461,
        "total_tokens": 925,
        "completion_tokens_details": null,
        "prompt_tokens_details": {
          "audio_tokens": null,
          "cached_tokens": 0
        },
        "prompt_cache_hit_tokens": 0,
        "prompt_cache_miss_tokens": 461
      },
      "valid_candidate_count": 16,
      "selected_expression": "Eg = a0 + a1*Sn + a2*Br + a3*Cl + a4*Sn^2 + a5*Br^2"
    },
    {
      "stage": "M2",
      "attempt": 1,
      "status": "accepted",
      "started_at_utc": "2026-06-07T14:16:47.564021+00:00",
      "finished_at_utc": "2026-06-07T14:16:52.653628+00:00",
      "elapsed_seconds": 5.09,
      "response_id": "1b35aefa-2a88-4a70-bb93-3f2d8f2003d3",
      "response_model": "deepseek-v4-flash",
      "system_fingerprint": "fp_8b330d02d0_prod0820_fp8_kvcache_20260402",
      "finish_reason": "stop",
      "usage": {
        "completion_tokens": 792,
        "prompt_tokens": 493,
        "total_tokens": 1285,
        "completion_tokens_details": null,
        "prompt_tokens_details": {
          "audio_tokens": null,
          "cached_tokens": 0
        },
        "prompt_cache_hit_tokens": 0,
        "prompt_cache_miss_tokens": 493
      },
      "valid_candidate_count": 16,
      "selected_expression": "Eg = a0 + a1*Sn + a2*Br + a3*Cl + a4*Sn^2 + a5*Br^2 + a6*Sn*Br + a7*Sn*Cl"
    },
    {
      "stage": "M3",
      "attempt": 1,
      "status": "accepted",
      "started_at_utc": "2026-06-07T14:16:52.772837+00:00",
      "finished_at_utc": "2026-06-07T14:16:58.295877+00:00",
      "elapsed_seconds": 5.523,
      "response_id": "43cc4403-5fb0-4709-b342-569d3f4df4f4",
      "response_model": "deepseek-v4-flash",
      "system_fingerprint": "fp_8b330d02d0_prod0820_fp8_kvcache_20260402",
      "finish_reason": "stop",
      "usage": {
        "completion_tokens": 865,
        "prompt_tokens": 539,
        "total_tokens": 1404,
        "completion_tokens_details": null,
        "prompt_tokens_details": {
          "audio_tokens": null,
          "cached_tokens": 0
        },
        "prompt_cache_hit_tokens": 0,
        "prompt_cache_miss_tokens": 539
      },
      "valid_candidate_count": 16,
      "selected_expression": "Eg = a0 + a1*Sn + a2*Br + a3*Cl + a4*Cs + a5*Sn^2 + a6*Br^2 + a7*Cs*Sn"
    },
    {
      "stage": "M4",
      "attempt": 1,
      "status": "accepted",
      "started_at_utc": "2026-06-07T14:16:58.409245+00:00",
      "finished_at_utc": "2026-06-07T14:17:03.388791+00:00",
      "elapsed_seconds": 4.98,
      "response_id": "bb40f9c5-26c0-452d-be3e-8bcefa2202de",
      "response_model": "deepseek-v4-flash",
      "system_fingerprint": "fp_8b330d02d0_prod0820_fp8_kvcache_20260402",
      "finish_reason": "stop",
      "usage": {
        "completion_tokens": 725,
        "prompt_tokens": 518,
        "total_tokens": 1243,
        "completion_tokens_details": null,
        "prompt_tokens_details": {
          "audio_tokens": null,
          "cached_tokens": 0
        },
        "prompt_cache_hit_tokens": 0,
        "prompt_cache_miss_tokens": 518
      },
      "valid_candidate_count": 2,
      "selected_expression": "Eg = a0 + a1*Sn + a2*Br + a3*Cl + a4*Cs + a5*Sn^2 + a6*Br^2 + a7*Br*Cl + a8*Cs*Sn"
    }
  ],
  "final_cv_rmse_mean": 0.06039423576731649,
  "final_cv_rmse_std": 0.005645060455572468,
  "final_cv_r2": 0.9615653741078883,
  "terms": [
    "Sn",
    "Br",
    "Cl",
    "Cs",
    "Sn^2",
    "Br^2",
    "Br*Cl",
    "Cs*Sn"
  ],
  "term_count": 8,
  "symbolic_expression": "Eg = a0 + a1*Sn + a2*Br + a3*Cl + a4*Cs + a5*Sn^2 + a6*Br^2 + a7*Br*Cl + a8*Cs*Sn",
  "fitted_expression": "Eg = 1.55757603 - 1.10134857*Sn + 0.35287244*Br + 1.53155550*Cl + 0.09886739*Cs + 0.91343412*Sn^2 + 0.35932941*Br^2 - 0.03571743*Br*Cl - 0.25040386*Cs*Sn",
  "coefficients": [
    {
      "term": "Intercept",
      "coefficient": 1.5575760274652979
    },
    {
      "term": "Sn",
      "coefficient": -1.1013485677626706
    },
    {
      "term": "Br",
      "coefficient": 0.3528724392265148
    },
    {
      "term": "Cl",
      "coefficient": 1.5315555014765578
    },
    {
      "term": "Cs",
      "coefficient": 0.09886739408468738
    },
    {
      "term": "Sn^2",
      "coefficient": 0.9134341156539958
    },
    {
      "term": "Br^2",
      "coefficient": 0.35932940855103357
    },
    {
      "term": "Br*Cl",
      "coefficient": -0.035717426961053234
    },
    {
      "term": "Cs*Sn",
      "coefficient": -0.2504038618802916
    }
  ],
  "train_rows": 518,
  "test_rows": 92,
  "train_rmse": 0.057186945962512815,
  "train_mae": 0.04082771431109491,
  "train_r2": 0.9657981580829211,
  "test_rmse": 0.0659440968735069,
  "test_mae": 0.049900039167887385,
  "test_r2": 0.9722382511539339,
  "completed_at_utc": "2026-06-07T14:17:03.447747+00:00"
}

File: llm_repeated/external_api_runs/deepseek/temperature_0p20/run_009/selected_models/M3.json
{
  "stage": "M3",
  "raw_candidate_count": 16,
  "valid_candidate_count": 15,
  "unique_valid_structure_count": 14,
  "best_cv_rmse": 0.05636769181184089,
  "five_percent_threshold": 0.05918607640243294,
  "selected_candidate_index": 10,
  "selected_expression": "Eg = a0 + a1*Sn + a2*Br + a3*Cl + a4*Cs + a5*Sn^2 + a6*Br^2 + a7*Cs^2 + a8*Cs*Sn",
  "selected_terms": [
    "Sn",
    "Br",
    "Cl",
    "Cs",
    "Sn^2",
    "Br^2",
    "Cs^2",
    "Cs*Sn"
  ],
  "selected_term_count": 8,
  "selected_cv_rmse_mean": 0.05871150052984966,
  "selected_cv_rmse_std": 0.004094866150156857,
  "selected_cv_r2": 0.963792483210172,
  "selected_coefficients": [
    {
      "term": "Intercept",
      "coefficient": 1.5600568988640813,
      "ci_95_low": 1.5501034600070007,
      "ci_95_high": 1.5700103377211618
    },
    {
      "term": "Sn",
      "coefficient": -1.103316986705038,
      "ci_95_low": -1.1701563360449003,
      "ci_95_high": -1.0364776373651758
    },
    {
      "term": "Br",
      "coefficient": 0.35123684239652186,
      "ci_95_low": 0.290645460256468,
      "ci_95_high": 0.41182822453657575
    },
    {
      "term": "Cl",
      "coefficient": 1.5218821065286947,
      "ci_95_low": 1.4822309440380963,
      "ci_95_high": 1.5615332690192931
    },
    {
      "term": "Cs",
      "coefficient": 0.05768234467636912,
      "ci_95_low": -0.020671886408453556,
      "ci_95_high": 0.1360365757611918
    },
    {
      "term": "Sn^2",
      "coefficient": 0.9145882088753706,
      "ci_95_low": 0.8381101700305121,
      "ci_95_high": 0.9910662477202291
    },
    {
      "term": "Br^2",
      "coefficient": 0.35685713874740677,
      "ci_95_low": 0.2873031238194481,
      "ci_95_high": 0.4264111536753654
    },
    {
      "term": "Cs^2",
      "coefficient": 0.045798242279397765,
      "ci_95_low": -0.03673869907035308,
      "ci_95_high": 0.1283351836291486
    },
    {
      "term": "Cs*Sn",
      "coefficient": -0.2546474806888025,
      "ci_95_low": -0.306920381935153,
      "ci_95_high": -0.20237457944245202
    }
  ],
  "selected_condition_number": 24.067815792183353
}

File: llm_repeated/external_api_runs/deepseek/temperature_0p20/run_009/selected_models/M4.json
{
  "stage": "M4",
  "raw_candidate_count": 16,
  "valid_candidate_count": 6,
  "unique_valid_structure_count": 6,
  "best_cv_rmse": 0.058127236767094595,
  "five_percent_threshold": 0.061033598605449324,
  "selected_candidate_index": 11,
  "selected_expression": "Eg = a0 + a1*Sn + a2*Br + a3*Cl + a4*Cs + a5*Sn^2 + a6*Br^2 + a7*Cs*Sn + a8*Cs*Br",
  "selected_terms": [
    "Sn",
    "Br",
    "Cl",
    "Cs",
    "Sn^2",
    "Br^2",
    "Cs*Sn",
    "Cs*Br"
  ],
  "selected_term_count": 8,
  "selected_cv_rmse_mean": 0.058127236767094595,
  "selected_cv_rmse_std": 0.004242602312181955,
  "selected_cv_r2": 0.964495840398022,
  "selected_coefficients": [
    {
      "term": "Intercept",
      "coefficient": 1.5527164396110915,
      "ci_95_low": 1.5434163393375055,
      "ci_95_high": 1.5620165398846775
    },
    {
      "term": "Sn",
      "coefficient": -1.102439679289998,
      "ci_95_low": -1.1681756079861294,
      "ci_95_high": -1.0367037505938665
    },
    {
      "term": "Br",
      "coefficient": 0.36371508896860427,
      "ci_95_low": 0.30372805216911986,
      "ci_95_high": 0.4237021257680887
    },
    {
      "term": "Cl",
      "coefficient": 1.5230643664017576,
      "ci_95_low": 1.4845138857719977,
      "ci_95_high": 1.5616148470315174
    },
    {
      "term": "Cs",
      "coefficient": 0.1476247185461348,
      "ci_95_low": 0.11340675035152027,
      "ci_95_high": 0.18184268674074933
    },
    {
      "term": "Sn^2",
      "coefficient": 0.9179045932057943,
      "ci_95_low": 0.8425889722874291,
      "ci_95_high": 0.9932202141241595
    },
    {
      "term": "Br^2",
      "coefficient": 0.3687910443036037,
      "ci_95_low": 0.30051332409579584,
      "ci_95_high": 0.4370687645114116
    },
    {
      "term": "Cs*Sn",
      "coefficient": -0.27025552664265057,
      "ci_95_low": -0.3220568222663943,
      "ci_95_high": -0.2184542310189068
    },
    {
      "term": "Cs*Br",
      "coefficient": -0.13556004936269955,
      "ci_95_low": -0.20005519193712445,
      "ci_95_high": -0.07106490678827466
    }
  ],
  "selected_condition_number": 22.0039723673984
}

File: llm_repeated/external_api_runs/deepseek/temperature_0p20/run_009/selected_models/final.json
{
  "provider": "deepseek",
  "requested_model": "deepseek-v4-flash",
  "temperature": 0.2,
  "top_p": 1.0,
  "qwen_seed": null,
  "run_id": 9,
  "selection_policy": "Within each stage, candidates within 5% of the best training-set five-fold CV RMSE were accuracy-equivalent; the fewest-term candidate won, followed by lower CV RMSE and candidate index. Test data were loaded only after M4 selection.",
  "stage_selections": [
    {
      "stage": "M0",
      "raw_candidate_count": 16,
      "valid_candidate_count": 14,
      "unique_valid_structure_count": 7,
      "best_cv_rmse": 0.08836922814088868,
      "five_percent_threshold": 0.09278768954793312,
      "selected_candidate_index": 1,
      "selected_expression": "Eg = a0 + a1*Sn + a2*Br + a3*Cl",
      "selected_terms": [
        "Sn",
        "Br",
        "Cl"
      ],
      "selected_term_count": 3,
      "selected_cv_rmse_mean": 0.08836922814088868,
      "selected_cv_rmse_std": 0.006404898223502302,
      "selected_cv_r2": 0.9179911938646828,
      "selected_coefficients": [
        {
          "term": "Intercept",
          "coefficient": 1.5240066744453633,
          "ci_95_low": 1.5132262028729142,
          "ci_95_high": 1.5347871460178124
        },
        {
          "term": "Sn",
          "coefficient": -0.3549003749144135,
          "ci_95_low": -0.38115681940839574,
          "ci_95_high": -0.3286439304204313
        },
        {
          "term": "Br",
          "coefficient": 0.673609955308627,
          "ci_95_low": 0.6429989412463196,
          "ci_95_high": 0.7042209693709344
        },
        {
          "term": "Cl",
          "coefficient": 1.5518117484449636,
          "ci_95_low": 1.4936273066420114,
          "ci_95_high": 1.6099961902479158
        }
      ],
      "selected_condition_number": 7.9520094275500055
    },
    {
      "stage": "M1",
      "raw_candidate_count": 16,
      "valid_candidate_count": 14,
      "unique_valid_structure_count": 14,
      "best_cv_rmse": 0.06381619210960617,
      "five_percent_threshold": 0.06700700171508647,
      "selected_candidate_index": 2,
      "selected_expression": "Eg = a0 + a1*Sn + a2*Br + a3*Cl + a4*Sn^2 + a5*Br^2",
      "selected_terms": [
        "Sn",
        "Br",
        "Cl",
        "Sn^2",
        "Br^2"
      ],
      "selected_term_count": 5,
      "selected_cv_rmse_mean": 0.06381619210960617,
      "selected_cv_rmse_std": 0.0048707206201949885,
      "selected_cv_r2": 0.9571879206007586,
      "selected_coefficients": [
        {
          "term": "Intercept",
          "coefficient": 1.568925388787943,
          "ci_95_low": 1.559413857995193,
          "ci_95_high": 1.578436919580693
        },
        {
          "term": "Sn",
          "coefficient": -1.0996478865174957,
          "ci_95_low": -1.1720163278358153,
          "ci_95_high": -1.027279445199176
        },
        {
          "term": "Br",
          "coefficient": 0.34522902520737436,
          "ci_95_low": 0.2791236001198587,
          "ci_95_high": 0.41133445029489
        },
        {
          "term": "Cl",
          "coefficient": 1.5102498090004057,
          "ci_95_low": 1.4682233451892799,
          "ci_95_high": 1.5522762728115316
        },
        {
          "term": "Sn^2",
          "coefficient": 0.8587412503131316,
          "ci_95_low": 0.7777618833039259,
          "ci_95_high": 0.9397206173223374
        },
        {
          "term": "Br^2",
          "coefficient": 0.372680990275899,
          "ci_95_low": 0.29720018649802493,
          "ci_95_high": 0.4481617940537731
        }
      ],
      "selected_condition_number": 21.525446749159425
    },
    {
      "stage": "M2",
      "raw_candidate_count": 16,
      "valid_candidate_count": 16,
      "unique_valid_structure_count": 16,
      "best_cv_rmse": 0.0638175279438075,
      "five_percent_threshold": 0.06700840434099788,
      "selected_candidate_index": 4,
      "selected_expression": "Eg = a0 + a1*Sn + a2*Br + a3*Cl + a4*Sn^2 + a5*Br^2 + a6*Sn*Br + a7*Sn*Cl",
      "selected_terms": [
        "Sn",
        "Br",
        "Cl",
        "Sn^2",
        "Br^2",
        "Sn*Br",
        "Sn*Cl"
      ],
      "selected_term_count": 7,
      "selected_cv_rmse_mean": 0.0638175279438075,
      "selected_cv_rmse_std": 0.00731213991296914,
      "selected_cv_r2": 0.9569392746862546,
      "selected_coefficients": [
        {
          "term": "Intercept",
          "coefficient": 1.561029559169062,
          "ci_95_low": 1.5513596625426702,
          "ci_95_high": 1.5706994557954537
        },
        {
          "term": "Sn",
          "coefficient": -1.0975752360269375,
          "ci_95_low": -1.1675947208609925,
          "ci_95_high": -1.0275557511928826
        },
        {
          "term": "Br",
          "coefficient": 0.3989269658432779,
          "ci_95_low": 0.33040575035252695,
          "ci_95_high": 0.4674481813340289
        },
        {
          "term": "Cl",
          "coefficient": 1.5596653070941884,
          "ci_95_low": 1.515667470725245,
          "ci_95_high": 1.6036631434631317
        },
        {
          "term": "Sn^2",
          "coefficient": 0.9065664445495552,
          "ci_95_low": 0.8279559629429103,
          "ci_95_high": 0.9851769261562
        },
        {
          "term": "Br^2",
          "coefficient": 0.3287023471285702,
          "ci_95_low": 0.25331816055526746,
          "ci_95_high": 0.404086533701873
        },
        {
          "term": "Sn*Br",
          "coefficient": -0.1862731532574663,
          "ci_95_low": -0.2773548825356976,
          "ci_95_high": -0.09519142397923494
        },
        {
          "term": "Sn*Cl",
          "coefficient": -0.29377865800270575,
          "ci_95_low": -0.4019866369510122,
          "ci_95_high": -0.18557067905439928
        }
      ],
      "selected_condition_number": 23.983038074269263
    },
    {
      "stage": "M3",
      "raw_candidate_count": 16,
      "valid_candidate_count": 15,
      "unique_valid_structure_count": 14,
      "best_cv_rmse": 0.05636769181184089,
      "five_percent_threshold": 0.05918607640243294,
      "selected_candidate_index": 10,
      "selected_expression": "Eg = a0 + a1*Sn + a2*Br + a3*Cl + a4*Cs + a5*Sn^2 + a6*Br^2 + a7*Cs^2 + a8*Cs*Sn",
      "selected_terms": [
        "Sn",
        "Br",
        "Cl",
        "Cs",
        "Sn^2",
        "Br^2",
        "Cs^2",
        "Cs*Sn"
      ],
      "selected_term_count": 8,
      "selected_cv_rmse_mean": 0.05871150052984966,
      "selected_cv_rmse_std": 0.004094866150156857,
      "selected_cv_r2": 0.963792483210172,
      "selected_coefficients": [
        {
          "term": "Intercept",
          "coefficient": 1.5600568988640813,
          "ci_95_low": 1.5501034600070007,
          "ci_95_high": 1.5700103377211618
        },
        {
          "term": "Sn",
          "coefficient": -1.103316986705038,
          "ci_95_low": -1.1701563360449003,
          "ci_95_high": -1.0364776373651758
        },
        {
          "term": "Br",
          "coefficient": 0.35123684239652186,
          "ci_95_low": 0.290645460256468,
          "ci_95_high": 0.41182822453657575
        },
        {
          "term": "Cl",
          "coefficient": 1.5218821065286947,
          "ci_95_low": 1.4822309440380963,
          "ci_95_high": 1.5615332690192931
        },
        {
          "term": "Cs",
          "coefficient": 0.05768234467636912,
          "ci_95_low": -0.020671886408453556,
          "ci_95_high": 0.1360365757611918
        },
        {
          "term": "Sn^2",
          "coefficient": 0.9145882088753706,
          "ci_95_low": 0.8381101700305121,
          "ci_95_high": 0.9910662477202291
        },
        {
          "term": "Br^2",
          "coefficient": 0.35685713874740677,
          "ci_95_low": 0.2873031238194481,
          "ci_95_high": 0.4264111536753654
        },
        {
          "term": "Cs^2",
          "coefficient": 0.045798242279397765,
          "ci_95_low": -0.03673869907035308,
          "ci_95_high": 0.1283351836291486
        },
        {
          "term": "Cs*Sn",
          "coefficient": -0.2546474806888025,
          "ci_95_low": -0.306920381935153,
          "ci_95_high": -0.20237457944245202
        }
      ],
      "selected_condition_number": 24.067815792183353
    },
    {
      "stage": "M4",
      "raw_candidate_count": 16,
      "valid_candidate_count": 6,
      "unique_valid_structure_count": 6,
      "best_cv_rmse": 0.058127236767094595,
      "five_percent_threshold": 0.061033598605449324,
      "selected_candidate_index": 11,
      "selected_expression": "Eg = a0 + a1*Sn + a2*Br + a3*Cl + a4*Cs + a5*Sn^2 + a6*Br^2 + a7*Cs*Sn + a8*Cs*Br",
      "selected_terms": [
        "Sn",
        "Br",
        "Cl",
        "Cs",
        "Sn^2",
        "Br^2",
        "Cs*Sn",
        "Cs*Br"
      ],
      "selected_term_count": 8,
      "selected_cv_rmse_mean": 0.058127236767094595,
      "selected_cv_rmse_std": 0.004242602312181955,
      "selected_cv_r2": 0.964495840398022,
      "selected_coefficients": [
        {
          "term": "Intercept",
          "coefficient": 1.5527164396110915,
          "ci_95_low": 1.5434163393375055,
          "ci_95_high": 1.5620165398846775
        },
        {
          "term": "Sn",
          "coefficient": -1.102439679289998,
          "ci_95_low": -1.1681756079861294,
          "ci_95_high": -1.0367037505938665
        },
        {
          "term": "Br",
          "coefficient": 0.36371508896860427,
          "ci_95_low": 0.30372805216911986,
          "ci_95_high": 0.4237021257680887
        },
        {
          "term": "Cl",
          "coefficient": 1.5230643664017576,
          "ci_95_low": 1.4845138857719977,
          "ci_95_high": 1.5616148470315174
        },
        {
          "term": "Cs",
          "coefficient": 0.1476247185461348,
          "ci_95_low": 0.11340675035152027,
          "ci_95_high": 0.18184268674074933
        },
        {
          "term": "Sn^2",
          "coefficient": 0.9179045932057943,
          "ci_95_low": 0.8425889722874291,
          "ci_95_high": 0.9932202141241595
        },
        {
          "term": "Br^2",
          "coefficient": 0.3687910443036037,
          "ci_95_low": 0.30051332409579584,
          "ci_95_high": 0.4370687645114116
        },
        {
          "term": "Cs*Sn",
          "coefficient": -0.27025552664265057,
          "ci_95_low": -0.3220568222663943,
          "ci_95_high": -0.2184542310189068
        },
        {
          "term": "Cs*Br",
          "coefficient": -0.13556004936269955,
          "ci_95_low": -0.20005519193712445,
          "ci_95_high": -0.07106490678827466
        }
      ],
      "selected_condition_number": 22.0039723673984
    }
  ],
  "api_calls": [
    {
      "stage": "M0",
      "attempt": 1,
      "status": "accepted",
      "started_at_utc": "2026-06-07T14:17:03.452780+00:00",
      "finished_at_utc": "2026-06-07T14:17:06.411019+00:00",
      "elapsed_seconds": 2.958,
      "response_id": "446e52e9-aa1f-4185-8d91-8f27e02b1c61",
      "response_model": "deepseek-v4-flash",
      "system_fingerprint": "fp_8b330d02d0_prod0820_fp8_kvcache_20260402",
      "finish_reason": "stop",
      "usage": {
        "completion_tokens": 221,
        "prompt_tokens": 335,
        "total_tokens": 556,
        "completion_tokens_details": null,
        "prompt_tokens_details": {
          "audio_tokens": null,
          "cached_tokens": 0
        },
        "prompt_cache_hit_tokens": 0,
        "prompt_cache_miss_tokens": 335
      },
      "valid_candidate_count": 14,
      "selected_expression": "Eg = a0 + a1*Sn + a2*Br + a3*Cl"
    },
    {
      "stage": "M1",
      "attempt": 1,
      "status": "failed",
      "error": "ValueError: response does not contain a JSON object"
    },
    {
      "stage": "M1",
      "attempt": 2,
      "status": "accepted",
      "started_at_utc": "2026-06-07T14:17:09.794877+00:00",
      "finished_at_utc": "2026-06-07T14:17:13.597573+00:00",
      "elapsed_seconds": 3.803,
      "response_id": "83730940-0bcd-4df3-bc8a-02f72275618e",
      "response_model": "deepseek-v4-flash",
      "system_fingerprint": "fp_8b330d02d0_prod0820_fp8_kvcache_20260402",
      "finish_reason": "stop",
      "usage": {
        "completion_tokens": 450,
        "prompt_tokens": 492,
        "total_tokens": 942,
        "completion_tokens_details": null,
        "prompt_tokens_details": {
          "audio_tokens": null,
          "cached_tokens": 0
        },
        "prompt_cache_hit_tokens": 0,
        "prompt_cache_miss_tokens": 492
      },
      "valid_candidate_count": 14,
      "selected_expression": "Eg = a0 + a1*Sn + a2*Br + a3*Cl + a4*Sn^2 + a5*Br^2"
    },
    {
      "stage": "M2",
      "attempt": 1,
      "status": "accepted",
      "started_at_utc": "2026-06-07T14:17:13.694172+00:00",
      "finished_at_utc": "2026-06-07T14:17:18.744827+00:00",
      "elapsed_seconds": 5.051,
      "response_id": "3599f0fa-58ec-4e42-9c36-056766945280",
      "response_model": "deepseek-v4-flash",
      "system_fingerprint": "fp_8b330d02d0_prod0820_fp8_kvcache_20260402",
      "finish_reason": "stop",
      "usage": {
        "completion_tokens": 792,
        "prompt_tokens": 493,
        "total_tokens": 1285,
        "completion_tokens_details": null,
        "prompt_tokens_details": {
          "audio_tokens": null,
          "cached_tokens": 0
        },
        "prompt_cache_hit_tokens": 0,
        "prompt_cache_miss_tokens": 493
      },
      "valid_candidate_count": 16,
      "selected_expression": "Eg = a0 + a1*Sn + a2*Br + a3*Cl + a4*Sn^2 + a5*Br^2 + a6*Sn*Br + a7*Sn*Cl"
    },
    {
      "stage": "M3",
      "attempt": 1,
      "status": "accepted",
      "started_at_utc": "2026-06-07T14:17:18.868079+00:00",
      "finished_at_utc": "2026-06-07T14:17:24.994936+00:00",
      "elapsed_seconds": 6.127,
      "response_id": "20abe03e-fb73-4fe2-8ce8-d6744d7cbb8a",
      "response_model": "deepseek-v4-flash",
      "system_fingerprint": "fp_8b330d02d0_prod0820_fp8_kvcache_20260402",
      "finish_reason": "stop",
      "usage": {
        "completion_tokens": 991,
        "prompt_tokens": 539,
        "total_tokens": 1530,
        "completion_tokens_details": null,
        "prompt_tokens_details": {
          "audio_tokens": null,
          "cached_tokens": 0
        },
        "prompt_cache_hit_tokens": 0,
        "prompt_cache_miss_tokens": 539
      },
      "valid_candidate_count": 15,
      "selected_expression": "Eg = a0 + a1*Sn + a2*Br + a3*Cl + a4*Cs + a5*Sn^2 + a6*Br^2 + a7*Cs^2 + a8*Cs*Sn"
    },
    {
      "stage": "M4",
      "attempt": 1,
      "status": "accepted",
      "started_at_utc": "2026-06-07T14:17:25.099246+00:00",
      "finished_at_utc": "2026-06-07T14:17:30.173834+00:00",
      "elapsed_seconds": 5.075,
      "response_id": "5390c499-2735-4f54-8ea7-d3e8b9165d45",
      "response_model": "deepseek-v4-flash",
      "system_fingerprint": "fp_8b330d02d0_prod0820_fp8_kvcache_20260402",
      "finish_reason": "stop",
      "usage": {
        "completion_tokens": 767,
        "prompt_tokens": 529,
        "total_tokens": 1296,
        "completion_tokens_details": null,
        "prompt_tokens_details": {
          "audio_tokens": null,
          "cached_tokens": 0
        },
        "prompt_cache_hit_tokens": 0,
        "prompt_cache_miss_tokens": 529
      },
      "valid_candidate_count": 6,
      "selected_expression": "Eg = a0 + a1*Sn + a2*Br + a3*Cl + a4*Cs + a5*Sn^2 + a6*Br^2 + a7*Cs*Sn + a8*Cs*Br"
    }
  ],
  "final_cv_rmse_mean": 0.058127236767094595,
  "final_cv_rmse_std": 0.004242602312181955,
  "final_cv_r2": 0.964495840398022,
  "terms": [
    "Sn",
    "Br",
    "Cl",
    "Cs",
    "Sn^2",
    "Br^2",
    "Cs*Sn",
    "Cs*Br"
  ],
  "term_count": 8,
  "symbolic_expression": "Eg = a0 + a1*Sn + a2*Br + a3*Cl + a4*Cs + a5*Sn^2 + a6*Br^2 + a7*Cs*Sn + a8*Cs*Br",
  "fitted_expression": "Eg = 1.55271644 - 1.10243968*Sn + 0.36371509*Br + 1.52306437*Cl + 0.14762472*Cs + 0.91790459*Sn^2 + 0.36879104*Br^2 - 0.27025553*Cs*Sn - 0.13556005*Cs*Br",
  "coefficients": [
    {
      "term": "Intercept",
      "coefficient": 1.552716439611091
    },
    {
      "term": "Sn",
      "coefficient": -1.1024396792899978
    },
    {
      "term": "Br",
      "coefficient": 0.36371508896860366
    },
    {
      "term": "Cl",
      "coefficient": 1.5230643664017565
    },
    {
      "term": "Cs",
      "coefficient": 0.14762471854613388
    },
    {
      "term": "Sn^2",
      "coefficient": 0.9179045932057938
    },
    {
      "term": "Br^2",
      "coefficient": 0.3687910443036017
    },
    {
      "term": "Cs*Sn",
      "coefficient": -0.2702555266426516
    },
    {
      "term": "Cs*Br",
      "coefficient": -0.13556004936269656
    }
  ],
  "train_rows": 518,
  "test_rows": 92,
  "train_rmse": 0.05626078865030328,
  "train_mae": 0.039758754592673064,
  "train_r2": 0.9668970026758805,
  "test_rmse": 0.06175816011399793,
  "test_mae": 0.04660800300542293,
  "test_r2": 0.975650857602251,
  "completed_at_utc": "2026-06-07T14:17:30.265946+00:00"
}
