Repository: qinyu319/llm-sr-perovskite-bandgap

# LLM符号表达式重复运行项目说明

## 1. 项目目的

本项目用于检验LLM提出的钙钛矿带隙解析表达式是否具有稳定性，而不是某一次随机生成的偶然结果。

研究目标是使用组成分数变量：

- `Sn`：B位Sn比例
- `Br`：X位Br比例
- `Cl`：X位Cl比例
- `Cs`：A位Cs比例

构建光学带隙 `Eg` 的低阶、可解释多项式模型。LLM只负责提出表达式结构，所有数值系数均由训练集上的普通最小二乘法（OLS）确定。

## 2. 数据文件

| 文件 | 内容 |
| --- | --- |
| `../data/train_518.xlsx` | 518条训练数据，用于OLS拟合和五折交叉验证 |
| `../data/test_92.xlsx` | 92条测试数据，仅在最终M4结构确定后使用 |

训练集和测试集在全部重复运行中保持固定，不重新划分。

目标列为 `Bg/bg`。建模只使用 `Sn`、`Br`、`Cl`、`Cs`，不重复引入与其存在组成闭合关系的 `Pb`、`I`、`FA`、`MA`。

## 3. 提示词迭代流程

冻结的提示词位于 `prompts/`：

| 阶段 | 作用 |
| --- | --- |
| `M0.txt` | 只允许Sn、Br、Cl线性主效应 |
| `M1.txt` | 加入Sn、Br、Cl平方项，不允许交互项 |
| `M2.txt` | 加入Sn/Br/Cl之间的二阶交互项 |
| `M3.txt` | 引入Cs及Cs相关交互项 |

File: llm_repeated/external_api_runs/deepseek/temperature_1p00/run_006/selected_models/M2.json
{
  "stage": "M2",
  "raw_candidate_count": 16,
  "valid_candidate_count": 16,
  "unique_valid_structure_count": 16,
  "best_cv_rmse": 0.0638175279438075,
  "five_percent_threshold": 0.06700840434099788,
  "selected_candidate_index": 4,
  "selected_expression": "Eg = a0 + a1*Sn + a2*Br + a3*Cl + a4*Sn^2 + a5*Br^2 + a6*Cl^2",
  "selected_terms": [
    "Sn",
    "Br",
    "Cl",
    "Sn^2",
    "Br^2",
    "Cl^2"
  ],
  "selected_term_count": 6,
  "selected_cv_rmse_mean": 0.06456922679024857,
  "selected_cv_rmse_std": 0.005078242134174922,
  "selected_cv_r2": 0.956158700117455,
  "selected_coefficients": [
    {
      "term": "Intercept",
      "coefficient": 1.5688462239892271,
      "ci_95_low": 1.5592149995194102,
      "ci_95_high": 1.578477448459044
    },
    {
      "term": "Sn",
      "coefficient": -1.099670221947311,
      "ci_95_low": -1.1721101269602343,
      "ci_95_high": -1.0272303169343875
    },
    {
      "term": "Br",
      "coefficient": 0.3459694132773013,
      "ci_95_low": 0.27841606660709173,
      "ci_95_high": 0.41352275994751087
    },
    {
      "term": "Cl",
      "coefficient": 1.5014496783478568,
      "ci_95_low": 1.3343872663118181,
      "ci_95_high": 1.6685120903838955
    },
    {
      "term": "Sn^2",
      "coefficient": 0.8588266007410978,
      "ci_95_low": 0.777753401206461,
      "ci_95_high": 0.9398998002757347
    },
    {
      "term": "Br^2",
      "coefficient": 0.3722685532015605,
      "ci_95_low": 0.29633539789389185,
      "ci_95_high": 0.44820170850922914
    },
    {
      "term": "Cl^2",
      "coefficient": 0.01063244242561584,
      "ci_95_low": -0.18471076375621448,
      "ci_95_high": 0.20597564860744616
    }
  ],
  "selected_condition_number": 49.17614842996105
}

File: llm_repeated/external_api_runs/deepseek/temperature_1p00/run_006/selected_models/M3.json
{
  "stage": "M3",
  "raw_candidate_count": 16,
  "valid_candidate_count": 16,
  "unique_valid_structure_count": 16,
  "best_cv_rmse": 0.05783253900240185,
  "five_percent_threshold": 0.06072416595252195,
  "selected_candidate_index": 13,
  "selected_expression": "Eg = a0 + a1*Sn + a2*Br + a3*Cl + a4*Cs + a5*Sn^2 + a6*Br^2 + a7*Cl^2 + a8*Cs*Sn",
  "selected_terms": [
    "Sn",
    "Br",
    "Cl",
    "Cs",
    "Sn^2",
    "Br^2",
    "Cl^2",
    "Cs*Sn"
  ],
  "selected_term_count": 8,
  "selected_cv_rmse_mean": 0.060179563548481904,
  "selected_cv_rmse_std": 0.005125445039750457,
  "selected_cv_r2": 0.9618841119893442,
  "selected_coefficients": [
    {
      "term": "Intercept",
      "coefficient": 1.5576778422921131,
      "ci_95_low": 1.5484511964131087,
      "ci_95_high": 1.5669044881711176
    },
    {
      "term": "Sn",
      "coefficient": -1.1014151200952593,
      "ci_95_low": -1.1682384112867932,
      "ci_95_high": -1.0345918289037255
    },
    {
      "term": "Br",
      "coefficient": 0.35192922944822824,
      "ci_95_low": 0.29001506921180703,
      "ci_95_high": 0.41384338968464945
    },
    {
      "term": "Cl",
      "coefficient": 1.508281403746374,
      "ci_95_low": 1.3549909394949469,
      "ci_95_high": 1.6615718679978013
    },
    {
      "term": "Cs",
      "coefficient": 0.09883505784174272,
      "ci_95_low": 0.07329499504170789,
      "ci_95_high": 0.12437512064177755
    },
    {
      "term": "Sn^2",
      "coefficient": 0.9135243783399735,
      "ci_95_low": 0.8369800473623954,
      "ci_95_high": 0.9900687093175515
    },
    {
      "term": "Br^2",
      "coefficient": 0.3598304801320835,
      "ci_95_low": 0.29018266307293117,
      "ci_95_high": 0.42947829719123587
    },
    {
      "term": "Cl^2",
      "coefficient": 0.020731050436195858,
      "ci_95_low": -0.15829265872715112,
      "ci_95_high": 0.19975475959954284
    },
    {
      "term": "Cs*Sn",
      "coefficient": -0.2504969017123752,
      "ci_95_low": -0.3022791381604458,
      "ci_95_high": -0.1987146652643046
    }
  ],
  "selected_condition_number": 49.567999564156985
}

File: llm_repeated/external_api_runs/deepseek/temperature_1p00/run_006/selected_models/M4.json
{
  "stage": "M4",
  "raw_candidate_count": 16,
  "valid_candidate_count": 7,
  "unique_valid_structure_count": 7,
  "best_cv_rmse": 0.060179563548481904,
  "five_percent_threshold": 0.063188541725906,
  "selected_candidate_index": 16,
  "selected_expression": "Eg = a0 + a1*Sn + a2*Br + a3*Cl + a4*Cs + a5*Sn^2 + a6*Br^2 + a7*Cl^2 + a8*Cs*Sn",
  "selected_terms": [
    "Sn",
    "Br",
    "Cl",
    "Cs",
    "Sn^2",
    "Br^2",
    "Cl^2",
    "Cs*Sn"
  ],
  "selected_term_count": 8,
  "selected_cv_rmse_mean": 0.060179563548481904,
  "selected_cv_rmse_std": 0.005125445039750457,
  "selected_cv_r2": 0.9618841119893442,
  "selected_coefficients": [
    {
      "term": "Intercept",
      "coefficient": 1.5576778422921131,
      "ci_95_low": 1.5484511964131087,
      "ci_95_high": 1.5669044881711176
    },
    {
      "term": "Sn",
      "coefficient": -1.1014151200952593,
      "ci_95_low": -1.1682384112867932,
      "ci_95_high": -1.0345918289037255
    },
    {
      "term": "Br",
      "coefficient": 0.35192922944822824,
      "ci_95_low": 0.29001506921180703,
      "ci_95_high": 0.41384338968464945
    },
    {
      "term": "Cl",
      "coefficient": 1.508281403746374,
      "ci_95_low": 1.3549909394949469,
      "ci_95_high": 1.6615718679978013
    },
    {
      "term": "Cs",
      "coefficient": 0.09883505784174272,
      "ci_95_low": 0.07329499504170789,
      "ci_95_high": 0.12437512064177755
    },
    {
      "term": "Sn^2",
      "coefficient": 0.9135243783399735,
      "ci_95_low": 0.8369800473623954,
      "ci_95_high": 0.9900687093175515
    },
    {
      "term": "Br^2",
      "coefficient": 0.3598304801320835,
      "ci_95_low": 0.29018266307293117,
      "ci_95_high": 0.42947829719123587
    },
    {
      "term": "Cl^2",
      "coefficient": 0.020731050436195858,
      "ci_95_low": -0.15829265872715112,
      "ci_95_high": 0.19975475959954284
    },
    {
      "term": "Cs*Sn",
      "coefficient": -0.2504969017123752,
      "ci_95_low": -0.3022791381604458,
      "ci_95_high": -0.1987146652643046
    }
  ],
  "selected_condition_number": 49.567999564156985
}

File: llm_repeated/external_api_runs/deepseek/temperature_1p00/run_006/selected_models/final.json
{
  "provider": "deepseek",
  "requested_model": "deepseek-v4-flash",
  "temperature": 1.0,
  "top_p": 1.0,
  "qwen_seed": null,
  "run_id": 6,
  "selection_policy": "Within each stage, candidates within 5% of the best training-set five-fold CV RMSE were accuracy-equivalent; the fewest-term candidate won, followed by lower CV RMSE and candidate index. Test data were loaded only after M4 selection.",
  "stage_selections": [
    {
      "stage": "M0",
      "raw_candidate_count": 16,
      "valid_candidate_count": 14,
      "unique_valid_structure_count": 7,
      "best_cv_rmse": 0.08836922814088868,
      "five_percent_threshold": 0.09278768954793312,
      "selected_candidate_index": 1,
      "selected_expression": "Eg = a0 + a1*Sn + a2*Br + a3*Cl",
      "selected_terms": [
        "Sn",
        "Br",
        "Cl"
      ],
      "selected_term_count": 3,
      "selected_cv_rmse_mean": 0.08836922814088868,
      "selected_cv_rmse_std": 0.006404898223502302,
      "selected_cv_r2": 0.9179911938646828,
      "selected_coefficients": [
        {
          "term": "Intercept",
          "coefficient": 1.5240066744453633,
          "ci_95_low": 1.5132262028729142,
          "ci_95_high": 1.5347871460178124
        },
        {
          "term": "Sn",
          "coefficient": -0.3549003749144135,
          "ci_95_low": -0.38115681940839574,
          "ci_95_high": -0.3286439304204313
        },
        {
          "term": "Br",
          "coefficient": 0.673609955308627,
          "ci_95_low": 0.6429989412463196,
          "ci_95_high": 0.7042209693709344
        },
        {
          "term": "Cl",
          "coefficient": 1.5518117484449636,
          "ci_95_low": 1.4936273066420114,
          "ci_95_high": 1.6099961902479158
        }
      ],
      "selected_condition_number": 7.9520094275500055
    },
    {
      "stage": "M1",
      "raw_candidate_count": 16,
      "valid_candidate_count": 14,
      "unique_valid_structure_count": 14,
      "best_cv_rmse": 0.06381619210960617,
      "five_percent_threshold": 0.06700700171508647,
      "selected_candidate_index": 2,
      "selected_expression": "Eg = a0 + a1*Sn + a2*Br + a3*Cl + a4*Sn^2 + a5*Br^2",
      "selected_terms": [
        "Sn",
        "Br",
        "Cl",
        "Sn^2",
        "Br^2"
      ],
      "selected_term_count": 5,
      "selected_cv_rmse_mean": 0.06381619210960617,
      "selected_cv_rmse_std": 0.0048707206201949885,
      "selected_cv_r2": 0.9571879206007586,
      "selected_coefficients": [
        {
          "term": "Intercept",
          "coefficient": 1.568925388787943,
          "ci_95_low": 1.559413857995193,
          "ci_95_high": 1.578436919580693
        },
        {
          "term": "Sn",
          "coefficient": -1.0996478865174957,
          "ci_95_low": -1.1720163278358153,
          "ci_95_high": -1.027279445199176
        },
        {
          "term": "Br",
          "coefficient": 0.34522902520737436,
          "ci_95_low": 0.2791236001198587,
          "ci_95_high": 0.41133445029489
        },
        {
          "term": "Cl",
          "coefficient": 1.5102498090004057,
          "ci_95_low": 1.4682233451892799,
          "ci_95_high": 1.5522762728115316
        },
        {
          "term": "Sn^2",
          "coefficient": 0.8587412503131316,
          "ci_95_low": 0.7777618833039259,
          "ci_95_high": 0.9397206173223374
        },
        {
          "term": "Br^2",
          "coefficient": 0.372680990275899,
          "ci_95_low": 0.29720018649802493,
          "ci_95_high": 0.4481617940537731
        }
      ],
      "selected_condition_number": 21.525446749159425
    },
    {
      "stage": "M2",
      "raw_candidate_count": 16,
      "valid_candidate_count": 16,
      "unique_valid_structure_count": 16,
      "best_cv_rmse": 0.0638175279438075,
      "five_percent_threshold": 0.06700840434099788,
      "selected_candidate_index": 4,
      "selected_expression": "Eg = a0 + a1*Sn + a2*Br + a3*Cl + a4*Sn^2 + a5*Br^2 + a6*Cl^2",
      "selected_terms": [
        "Sn",
        "Br",
        "Cl",
        "Sn^2",
        "Br^2",
        "Cl^2"
      ],
      "selected_term_count": 6,
      "selected_cv_rmse_mean": 0.06456922679024857,
      "selected_cv_rmse_std": 0.005078242134174922,
      "selected_cv_r2": 0.956158700117455,
      "selected_coefficients": [
        {
          "term": "Intercept",
          "coefficient": 1.5688462239892271,
          "ci_95_low": 1.5592149995194102,
          "ci_95_high": 1.578477448459044
        },
        {
          "term": "Sn",
          "coefficient": -1.099670221947311,
          "ci_95_low": -1.1721101269602343,
          "ci_95_high": -1.0272303169343875
        },
        {
          "term": "Br",
          "coefficient": 0.3459694132773013,
          "ci_95_low": 0.27841606660709173,
          "ci_95_high": 0.41352275994751087
        },
        {
          "term": "Cl",
          "coefficient": 1.5014496783478568,
          "ci_95_low": 1.3343872663118181,
          "ci_95_high": 1.6685120903838955
        },
        {
          "term": "Sn^2",
          "coefficient": 0.8588266007410978,
          "ci_95_low": 0.777753401206461,
          "ci_95_high": 0.9398998002757347
        },
        {
          "term": "Br^2",
          "coefficient": 0.3722685532015605,
          "ci_95_low": 0.29633539789389185,
          "ci_95_high": 0.44820170850922914
        },
        {
          "term": "Cl^2",
          "coefficient": 0.01063244242561584,
          "ci_95_low": -0.18471076375621448,
          "ci_95_high": 0.20597564860744616
        }
      ],
      "selected_condition_number": 49.17614842996105
    },
    {
      "stage": "M3",
      "raw_candidate_count": 16,
      "valid_candidate_count": 16,
      "unique_valid_structure_count": 16,
      "best_cv_rmse": 0.05783253900240185,
      "five_percent_threshold": 0.06072416595252195,
      "selected_candidate_index": 13,
      "selected_expression": "Eg = a0 + a1*Sn + a2*Br + a3*Cl + a4*Cs + a5*Sn^2 + a6*Br^2 + a7*Cl^2 + a8*Cs*Sn",
      "selected_terms": [
        "Sn",
        "Br",
        "Cl",
        "Cs",
        "Sn^2",
        "Br^2",
        "Cl^2",
        "Cs*Sn"
      ],
      "selected_term_count": 8,
      "selected_cv_rmse_mean": 0.060179563548481904,
      "selected_cv_rmse_std": 0.005125445039750457,
      "selected_cv_r2": 0.9618841119893442,
      "selected_coefficients": [
        {
          "term": "Intercept",
          "coefficient": 1.5576778422921131,
          "ci_95_low": 1.5484511964131087,
          "ci_95_high": 1.5669044881711176
        },
        {
          "term": "Sn",
          "coefficient": -1.1014151200952593,
          "ci_95_low": -1.1682384112867932,
          "ci_95_high": -1.0345918289037255
        },
        {
          "term": "Br",
          "coefficient": 0.35192922944822824,
          "ci_95_low": 0.29001506921180703,
          "ci_95_high": 0.41384338968464945
        },
        {
          "term": "Cl",
          "coefficient": 1.508281403746374,
          "ci_95_low": 1.3549909394949469,
          "ci_95_high": 1.6615718679978013
        },
        {
          "term": "Cs",
          "coefficient": 0.09883505784174272,
          "ci_95_low": 0.07329499504170789,
          "ci_95_high": 0.12437512064177755
        },
        {
          "term": "Sn^2",
          "coefficient": 0.9135243783399735,
          "ci_95_low": 0.8369800473623954,
          "ci_95_high": 0.9900687093175515
        },
        {
          "term": "Br^2",
          "coefficient": 0.3598304801320835,
          "ci_95_low": 0.29018266307293117,
          "ci_95_high": 0.42947829719123587
        },
        {
          "term": "Cl^2",
          "coefficient": 0.020731050436195858,
          "ci_95_low": -0.15829265872715112,
          "ci_95_high": 0.19975475959954284
        },
        {
          "term": "Cs*Sn",
          "coefficient": -0.2504969017123752,
          "ci_95_low": -0.3022791381604458,
          "ci_95_high": -0.1987146652643046
        }
      ],
      "selected_condition_number": 49.567999564156985
    },
    {
      "stage": "M4",
      "raw_candidate_count": 16,
      "valid_candidate_count": 7,
      "unique_valid_structure_count": 7,
      "best_cv_rmse": 0.060179563548481904,
      "five_percent_threshold": 0.063188541725906,
      "selected_candidate_index": 16,
      "selected_expression": "Eg = a0 + a1*Sn + a2*Br + a3*Cl + a4*Cs + a5*Sn^2 + a6*Br^2 + a7*Cl^2 + a8*Cs*Sn",
      "selected_terms": [
        "Sn",
        "Br",
        "Cl",
        "Cs",
        "Sn^2",
        "Br^2",
        "Cl^2",
        "Cs*Sn"
      ],
      "selected_term_count": 8,
      "selected_cv_rmse_mean": 0.060179563548481904,
      "selected_cv_rmse_std": 0.005125445039750457,
      "selected_cv_r2": 0.9618841119893442,
      "selected_coefficients": [
        {
          "term": "Intercept",
          "coefficient": 1.5576778422921131,
          "ci_95_low": 1.5484511964131087,
          "ci_95_high": 1.5669044881711176
        },
        {
          "term": "Sn",
          "coefficient": -1.1014151200952593,
          "ci_95_low": -1.1682384112867932,
          "ci_95_high": -1.0345918289037255
        },
        {
          "term": "Br",
          "coefficient": 0.35192922944822824,
          "ci_95_low": 0.29001506921180703,
          "ci_95_high": 0.41384338968464945
        },
        {
          "term": "Cl",
          "coefficient": 1.508281403746374,
          "ci_95_low": 1.3549909394949469,
          "ci_95_high": 1.6615718679978013
        },
        {
          "term": "Cs",
          "coefficient": 0.09883505784174272,
          "ci_95_low": 0.07329499504170789,
          "ci_95_high": 0.12437512064177755
        },
        {
          "term": "Sn^2",
          "coefficient": 0.9135243783399735,
          "ci_95_low": 0.8369800473623954,
          "ci_95_high": 0.9900687093175515
        },
        {
          "term": "Br^2",
          "coefficient": 0.3598304801320835,
          "ci_95_low": 0.29018266307293117,
          "ci_95_high": 0.42947829719123587
        },
        {
          "term": "Cl^2",
          "coefficient": 0.020731050436195858,
          "ci_95_low": -0.15829265872715112,
          "ci_95_high": 0.19975475959954284
        },
        {
          "term": "Cs*Sn",
          "coefficient": -0.2504969017123752,
          "ci_95_low": -0.3022791381604458,
          "ci_95_high": -0.1987146652643046
        }
      ],
      "selected_condition_number": 49.567999564156985
    }
  ],
  "api_calls": [
    {
      "stage": "M0",
      "attempt": 1,
      "status": "accepted",
      "started_at_utc": "2026-06-07T14:24:27.723606+00:00",
      "finished_at_utc": "2026-06-07T14:24:29.903805+00:00",
      "elapsed_seconds": 2.18,
      "response_id": "2c9de9cd-d69c-418d-8c22-95ddd44c818c",
      "response_model": "deepseek-v4-flash",
      "system_fingerprint": "fp_8b330d02d0_prod0820_fp8_kvcache_20260402",
      "finish_reason": "stop",
      "usage": {
        "completion_tokens": 221,
        "prompt_tokens": 335,
        "total_tokens": 556,
        "completion_tokens_details": null,
        "prompt_tokens_details": {
          "audio_tokens": null,
          "cached_tokens": 0
        },
        "prompt_cache_hit_tokens": 0,
        "prompt_cache_miss_tokens": 335
      },
      "valid_candidate_count": 14,
      "selected_expression": "Eg = a0 + a1*Sn + a2*Br + a3*Cl"
    },
    {
      "stage": "M1",
      "attempt": 1,
      "status": "accepted",
      "started_at_utc": "2026-06-07T14:24:30.001590+00:00",
      "finished_at_utc": "2026-06-07T14:24:33.186267+00:00",
      "elapsed_seconds": 3.185,
      "response_id": "b9c7e569-7802-43ab-bb75-6c5b19318195",
      "response_model": "deepseek-v4-flash",
      "system_fingerprint": "fp_8b330d02d0_prod0820_fp8_kvcache_20260402",
      "finish_reason": "stop",
      "usage": {
        "completion_tokens": 435,
        "prompt_tokens": 461,
        "total_tokens": 896,
        "completion_tokens_details": null,
        "prompt_tokens_details": {
          "audio_tokens": null,
          "cached_tokens": 0
        },
        "prompt_cache_hit_tokens": 0,
        "prompt_cache_miss_tokens": 461
      },
      "valid_candidate_count": 14,
      "selected_expression": "Eg = a0 + a1*Sn + a2*Br + a3*Cl + a4*Sn^2 + a5*Br^2"
    },
    {
      "stage": "M2",
      "attempt": 1,
      "status": "accepted",
      "started_at_utc": "2026-06-07T14:24:33.281471+00:00",
      "finished_at_utc": "2026-06-07T14:24:37.987227+00:00",
      "elapsed_seconds": 4.706,
      "response_id": "9c887121-968e-4e22-9613-1cdda7a6f391",
      "response_model": "deepseek-v4-flash",
      "system_fingerprint": "fp_8b330d02d0_prod0820_fp8_kvcache_20260402",
      "finish_reason": "stop",
      "usage": {
        "completion_tokens": 729,
        "prompt_tokens": 493,
        "total_tokens": 1222,
        "completion_tokens_details": null,
        "prompt_tokens_details": {
          "audio_tokens": null,
          "cached_tokens": 0
        },
        "prompt_cache_hit_tokens": 0,
        "prompt_cache_miss_tokens": 493
      },
      "valid_candidate_count": 16,
      "selected_expression": "Eg = a0 + a1*Sn + a2*Br + a3*Cl + a4*Sn^2 + a5*Br^2 + a6*Cl^2"
    },
    {
      "stage": "M3",
      "attempt": 1,
      "status": "accepted",
      "started_at_utc": "2026-06-07T14:24:38.104314+00:00",
      "finished_at_utc": "2026-06-07T14:24:43.828867+00:00",
      "elapsed_seconds": 5.725,
      "response_id": "c358d2f4-9da5-4ce9-a5f9-c2b24aefd5cf",
      "response_model": "deepseek-v4-flash",
      "system_fingerprint": "fp_8b330d02d0_prod0820_fp8_kvcache_20260402",
      "finish_reason": "stop",
      "usage": {
        "completion_tokens": 949,
        "prompt_tokens": 528,
        "total_tokens": 1477,
        "completion_tokens_details": null,
        "prompt_tokens_details": {
          "audio_tokens": null,
          "cached_tokens": 0
        },
        "prompt_cache_hit_tokens": 0,
        "prompt_cache_miss_tokens": 528
      },
      "valid_candidate_count": 16,
      "selected_expression": "Eg = a0 + a1*Sn + a2*Br + a3*Cl + a4*Cs + a5*Sn^2 + a6*Br^2 + a7*Cl^2 + a8*Cs*Sn"
    },
    {
      "stage": "M4",
      "attempt": 1,
      "status": "failed",
      "error": "ValueError: response does not contain a JSON object"
    },
    {
      "stage": "M4",
      "attempt": 2,
      "status": "accepted",
      "started_at_utc": "2026-06-07T14:24:48.832154+00:00",
      "finished_at_utc": "2026-06-07T14:24:54.102265+00:00",
      "elapsed_seconds": 5.27,
      "response_id": "a09447ab-a306-45f3-8c68-9118b2ef4996",
      "response_model": "deepseek-v4-flash",
      "system_fingerprint": "fp_8b330d02d0_prod0820_fp8_kvcache_20260402",
      "finish_reason": "stop",
      "usage": {
        "completion_tokens": 772,
        "prompt_tokens": 560,
        "total_tokens": 1332,
        "completion_tokens_details": null,
        "prompt_tokens_details": {
          "audio_tokens": null,
          "cached_tokens": 0
        },
        "prompt_cache_hit_tokens": 0,
        "prompt_cache_miss_tokens": 560
      },
      "valid_candidate_count": 7,
      "selected_expression": "Eg = a0 + a1*Sn + a2*Br + a3*Cl + a4*Cs + a5*Sn^2 + a6*Br^2 + a7*Cl^2 + a8*Cs*Sn"
    }
  ],
  "final_cv_rmse_mean": 0.060179563548481904,
  "final_cv_rmse_std": 0.005125445039750457,
  "final_cv_r2": 0.9618841119893442,
  "terms": [
    "Sn",
    "Br",
    "Cl",
    "Cs",
    "Sn^2",
    "Br^2",
    "Cl^2",
    "Cs*Sn"
  ],
  "term_count": 8,
  "symbolic_expression": "Eg = a0 + a1*Sn + a2*Br + a3*Cl + a4*Cs + a5*Sn^2 + a6*Br^2 + a7*Cl^2 + a8*Cs*Sn",
  "fitted_expression": "Eg = 1.55767784 - 1.10141512*Sn + 0.35192923*Br + 1.50828140*Cl + 0.09883506*Cs + 0.91352438*Sn^2 + 0.35983048*Br^2 + 0.02073105*Cl^2 - 0.25049690*Cs*Sn",
  "coefficients": [
    {
      "term": "Intercept",
      "coefficient": 1.5576778422921111
    },
    {
      "term": "Sn",
      "coefficient": -1.1014151200952573
    },
    {
      "term": "Br",
      "coefficient": 0.3519292294482274
    },
    {
      "term": "Cl",
      "coefficient": 1.5082814037463803
    },
    {
      "term": "Cs",
      "coefficient": 0.09883505784174493
    },
    {
      "term": "Sn^2",
      "coefficient": 0.9135243783399716
    },
    {
      "term": "Br^2",
      "coefficient": 0.35983048013208335
    },
    {
      "term": "Cl^2",
      "coefficient": 0.02073105043618757
    },
    {
      "term": "Cs*Sn",
      "coefficient": -0.2504969017123757
    }
  ],
  "train_rows": 518,
  "test_rows": 92,
  "train_rmse": 0.057192509323941175,
  "train_mae": 0.04085393238930087,
  "train_r2": 0.9657915031913077,
  "test_rmse": 0.06567964930862993,
  "test_mae": 0.04978786742660914,
  "test_r2": 0.9724604638101607,
  "completed_at_utc": "2026-06-07T14:24:54.181689+00:00"
}

File: llm_repeated/external_api_runs/deepseek/temperature_1p00/run_007/selected_models/M2.json
{
  "stage": "M2",
  "raw_candidate_count": 16,
  "valid_candidate_count": 16,
  "unique_valid_structure_count": 13,
  "best_cv_rmse": 0.0632822727782194,
  "five_percent_threshold": 0.06644638641713038,
  "selected_candidate_index": 4,
  "selected_expression": "Eg = a0 + a1*Sn + a2*Br + a3*Cl + a4*Sn^2 + a5*Br^2 + a6*Sn*Br",
  "selected_terms": [
    "Sn",
    "Br",
    "Cl",
    "Sn^2",
    "Br^2",
    "Sn*Br"
  ],
  "selected_term_count": 6,
  "selected_cv_rmse_mean": 0.0632822727782194,
  "selected_cv_rmse_std": 0.0031525291333983035,
  "selected_cv_r2": 0.9580210614735094,
  "selected_coefficients": [
    {
      "term": "Intercept",
      "coefficient": 1.5612538908761886,
      "ci_95_low": 1.5513280757141803,
      "ci_95_high": 1.571179706038197
    },
    {
      "term": "Sn",
      "coefficient": -1.0800965433053666,
      "ci_95_low": -1.1516672935648573,
      "ci_95_high": -1.008525793045876
    },
    {
      "term": "Br",
      "coefficient": 0.40670063819222857,
      "ci_95_low": 0.3364248437235571,
      "ci_95_high": 0.47697643266090006
    },
    {
      "term": "Cl",
      "coefficient": 1.5111199884533797,
      "ci_95_low": 1.469853964099937,
      "ci_95_high": 1.5523860128068223
    },
    {
      "term": "Sn^2",
      "coefficient": 0.876648090468558,
      "ci_95_low": 0.7967510043613314,
      "ci_95_high": 0.9565451765757845
    },
    {
      "term": "Br^2",
      "coefficient": 0.32220530397129,
      "ci_95_low": 0.2448622133862387,
      "ci_95_high": 0.3995483945563413
    },
    {
      "term": "Sn*Br",
      "coefficient": -0.21215643059065412,
      "ci_95_low": -0.3051385134255665,
      "ci_95_high": -0.1191743477557417
    }
  ],
  "selected_condition_number": 22.955300334594614
}
