Repository: qinyu319/llm-sr-perovskite-bandgap

# Physics-Constrained LLM Symbolic Regression for Perovskite Band Gaps

Reproducibility package for:

> **Reproducible Physics-Constrained LLM-Assisted Symbolic Regression for
> Interpretable Band-Gap Modeling in Hybrid Perovskites**

Repository: https://github.com/qinyu319/llm-sr-perovskite-bandgap

The revised manuscript and Supporting Information are the scientific authority:

- [Main manuscript](paper/main_REVISED.docx)
- [Supporting Information](paper/si_REVISED.docx)
- [Conflict and precedence policy](PAPER_AUTHORITY.md)

## Final Model

The frozen M4 model has eight non-constant terms:

```text
Eg = 1.55527 - 1.10253*Sn + 0.34320*Br + 1.61932*Cl
     + 0.12268*Cs + 0.91702*Sn^2 + 0.36607*Br^2
     - 0.22716*Cs*Sn - 0.32528*Cs*Cl
```

| Metric | Paper value |
| --- | ---: |
| Fixed five-fold CV RMSE | 0.057532 eV |
| Repeated five-fold CV RMSE | 0.058056 eV |
| Training RMSE | 0.054108 eV |
| Same-source test RMSE | 0.060613 eV |
| Test R2 | 0.976545 |
| Maximum VIF | 15.7863 |
| Minimum bootstrap sign stability | 0.999 |

The paper-authoritative bootstrap protocol is 1,000 training-row resamples with
seed 2026.

## Quick Start

Python 3.11 is recommended.

```bash
python -m venv .venv
python -m pip install --upgrade pip
python -m pip install -r requirements.txt
python scripts/verify_checksums.py
python scripts/reproduce_main_results.py
```

Or create the pinned Conda environment:

```bash
conda env create -f environment.yml
conda activate llm-sr-perovskite
```

Run all deterministic workflows:

```bash

# LLM符号表达式重复运行项目说明

## 1. 项目目的

本项目用于检验LLM提出的钙钛矿带隙解析表达式是否具有稳定性，而不是某一次随机生成的偶然结果。

研究目标是使用组成分数变量：

- `Sn`：B位Sn比例
- `Br`：X位Br比例
- `Cl`：X位Cl比例
- `Cs`：A位Cs比例

构建光学带隙 `Eg` 的低阶、可解释多项式模型。LLM只负责提出表达式结构，所有数值系数均由训练集上的普通最小二乘法（OLS）确定。

## 2. 数据文件

| 文件 | 内容 |
| --- | --- |
| `../data/train_518.xlsx` | 518条训练数据，用于OLS拟合和五折交叉验证 |
| `../data/test_92.xlsx` | 92条测试数据，仅在最终M4结构确定后使用 |

训练集和测试集在全部重复运行中保持固定，不重新划分。

目标列为 `Bg/bg`。建模只使用 `Sn`、`Br`、`Cl`、`Cs`，不重复引入与其存在组成闭合关系的 `Pb`、`I`、`FA`、`MA`。

## 3. 提示词迭代流程

冻结的提示词位于 `prompts/`：

| 阶段 | 作用 |
| --- | --- |
| `M0.txt` | 只允许Sn、Br、Cl线性主效应 |
| `M1.txt` | 加入Sn、Br、Cl平方项，不允许交互项 |
| `M2.txt` | 加入Sn/Br/Cl之间的二阶交互项 |
| `M3.txt` | 引入Cs及Cs相关交互项 |
| `M4.txt` | 在8–11个非恒定项约束下生成最终简化结构 |

每一次完整run均使用一个全新的Codex会话，并在同一会话中依次执行：

```text
M0 -> 训练集CV筛选
   -> M1 -> 训练集CV筛选
   -> M2 -> 训练集CV筛选
   -> M3 -> 训练集CV筛选
   -> M4 -> 训练集CV筛选
   -> 测试集事后评估
```

下一阶段会收到同一run上一阶段选中的结构和训练集CV指标，但不会收到其他run的结果。

## 4. 候选生成与合法性检查

每个阶段由Codex生成16个候选，因此：

```text
30 runs × 5 stages × 16 candidates = 2400 candidates
```

程序对每个候选检查：

1. 是否包含恒定项；
2. 是否只使用当前阶段允许的变量和项；
3. 是否仅包含线性项、平方项或二元交互项；
4. 是否包含高阶幂、除法、log、exp等禁止运算；
5. 是否超过阶段项数或交互项数量限制；
6. 是否包含重复项；
7. M3是否包含Cs主效应；
8. M4是否包含8–11个非恒定项。

非法候选不会被修改或删除，其原始内容和失败原因都会保存。

## 5. OLS和五折交叉验证

所有合法候选均使用训练集进行OLS拟合。五折划分固定使用：

```text
CV seed = 20260607
KFold(n_splits=5, shuffle=True, random_state=20260607)
```

每个候选记录：

- 五折CV RMSE均值和标准差；
- 五折out-of-fold R²；
- 训练集RMSE、MAE和R²；
- OLS系数及95%置信区间；
- 设计矩阵condition number。

固定折叠记录保存在：

```text
repeated_runs_30/fold_manifest.csv
```

## 6. 阶段内筛选规则

每个阶段按以下规则选择结构：

1. 找到训练集五折CV RMSE最低值；
2. 将RMSE不高于最优值`1.05倍`的候选视为精度等价；
3. 在精度等价候选中选择非恒定项最少的结构；
4. 如果项数相同，选择CV RMSE更低者；
5. 如果仍相同，按候选原始编号决定，避免人工选择。

测试集不参与候选筛选、剪枝或模型选择。

## 7. 30次实验结果

30次运行使用30个不同的Codex thread ID，全部成功完成。

最终结构在30次运行中完全一致：

```text
Eg = a0 + a1*Sn + a2*Br + a3*Cl + a4*Cs
   + a5*Sn^2 + a6*Br^2 + a7*Cs*Sn + a8*Cs*Br
```

训练集OLS拟合结果为：

```text
Eg = 1.55271644
   - 1.10243968*Sn
   + 0.36371509*Br
   + 1.52306437*Cl
   + 0.14762472*Cs
   + 0.91790459*Sn^2
   + 0.36879104*Br^2
   - 0.27025553*Cs*Sn
   - 0.13556005*Cs*Br
```

性能结果：

| 指标 | 结果 |
| --- | ---: |
| 五折CV RMSE | 0.05812724 eV |
| 测试集RMSE | 0.06175816 eV |
| 测试集MAE | 0.04660800 eV |
| 测试集R² | 0.97565086 |
| 最终结构数量 | 1 |
| 平均两两Jaccard | 1.0 |

最终8个非恒定项在30次运行中的出现频率均为100%。

## 8. 项目文件结构

```text
llm_repeated/
├── README.md
├── 修改目的.txt
├── 提示语.txt
├── 标准.txt
├── ../data/train_518.xlsx
├── ../data/test_92.xlsx
├── prompts/
│   ├── M0.txt
│   ├── M1.txt
│   ├── M2.txt
│   ├── M3.txt
│   └── M4.txt
├── candidate_batch.schema.json
├── repeated_modeling.py
├── run_full_repeated_experiment.py
└── repeated_runs_30/
    ├── experiment_manifest.json
    ├── fold_manifest.csv
    ├── failures.json
    ├── run_001/ ... run_030/
    └── summary/
```

每个 `run_XXX/` 包含：

```text
raw_outputs/        Codex每阶段原始候选
prompts/            实际发送给Codex的完整提示词
parsed_structures/  候选解析和合法性结果
cv_results/         每个候选的OLS和CV指标
selected_models/    M0-M4阶段选中结构及最终模型
logs/               Codex标准输出和错误日志
session.json        thread ID、阶段和调用记录
```

汇总文件位于 `repeated_runs_30/summary/`：

| 文件 | 内容 |
| --- | --- |
| `experiment_report.md` | 30次实验的中文报告 |
| `experiment_summary.json` | 实验配置和总体统计 |
| `repeated_run_metrics.csv` | 每次run的CV和测试指标 |
| `stage_selections.csv` | 150个阶段的选中结构 |
| `term_frequency.csv` | 最终项出现频率 |
| `jaccard_similarity.csv` | 30个模型两两Jaccard相似度 |
| `coefficient_sign_stability.csv` | 系数符号稳定性 |
| `final_models.jsonl` | 30个最终模型的完整JSON记录 |

File: llm_repeated/repeated_runs_30/run_001/parsed_structures/M1_attempt_2.json
[
  {
    "candidate_index": 1,
    "raw": "Eg = a0 + a1*Sn + a2*Br + a3*Cl",
    "valid": false,
    "invalid_reasons": [
      "missing required quadratic curvature term"
    ],
    "has_constant": true,
    "terms": [
      "Sn",
      "Br",
      "Cl"
    ],
    "canonical_expression": null,
    "duplicate_of": null
  },
  {
    "candidate_index": 2,
    "raw": "Eg = a0 + a1*Sn + a2*Br + a3*Cl + a4*Sn^2",
    "valid": true,
    "invalid_reasons": [],
    "has_constant": true,
    "terms": [
      "Sn",
      "Br",
      "Cl",
      "Sn^2"
    ],
    "canonical_expression": "Eg = a0 + a1*Sn + a2*Br + a3*Cl + a4*Sn^2",
    "duplicate_of": null,
    "term_count": 4,
    "cv_rmse_mean": 0.06930096155365931,
    "cv_rmse_std": 0.0029854979786585827,
    "cv_r2": 0.949690423723918,
    "fold_rmse": [
      0.07422572211566578,
      0.06746346520269515,
      0.06915397257180285,
      0.06647455731392811,
      0.06918709056420465
    ],
    "train_rmse": 0.06804083681498091,
    "train_mae": 0.046814714814105804,
    "train_r2": 0.9515833228939315,
    "condition_number": 20.465492419497497,
    "coefficients": [
      {
        "term": "Intercept",
        "coefficient": 1.5433056898458037,
        "ci_95_low": 1.5346410884864037,
        "ci_95_high": 1.5519702912052038
      },
      {
        "term": "Sn",
        "coefficient": -1.0519608643409613,
        "ci_95_low": -1.129917892755239,
        "ci_95_high": -0.9740038359266836
      },
      {
        "term": "Br",
        "coefficient": 0.6528966364308886,
        "ci_95_low": 0.6289104216691132,
        "ci_95_high": 0.676882851192664
      },
      {
        "term": "Cl",
        "coefficient": 1.505471070711283,
        "ci_95_low": 1.4598026192901383,
        "ci_95_high": 1.5511395221324278
      },
      {
        "term": "Sn^2",
        "coefficient": 0.8094964899298682,
        "ci_95_low": 0.7221463170540674,
        "ci_95_high": 0.896846662805669
      }
    ]
  },
  {
    "candidate_index": 3,
    "raw": "Eg = a0 + a1*Sn + a2*Br + a3*Cl + a4*Br^2",
    "valid": true,
    "invalid_reasons": [],
    "has_constant": true,
    "terms": [
      "Sn",
      "Br",
      "Cl",
      "Br^2"
    ],
    "canonical_expression": "Eg = a0 + a1*Sn + a2*Br + a3*Cl + a4*Br^2",
    "duplicate_of": null,
    "term_count": 4,
    "cv_rmse_mean": 0.08629710089954677,
    "cv_rmse_std": 0.00483448119159448,
    "cv_r2": 0.921925147075996,
    "fold_rmse": [
      0.08823158510352229,
      0.080188009669743,
      0.08917218259658571,
      0.08229309460892785,
      0.09160063251895499
    ],
    "train_rmse": 0.0850069853778455,
    "train_mae": 0.058139662384666,
    "train_r2": 0.9244273036848843,
    "condition_number": 18.791336545442693,
    "coefficients": [
      {
        "term": "Intercept",
        "coefficient": 1.5419857699970223,
        "ci_95_low": 1.5295385195802593,
        "ci_95_high": 1.5544330204137853
      },
      {
        "term": "Sn",
        "coefficient": -0.3587852634533627,
        "ci_95_low": -0.384418248860035,
        "ci_95_high": -0.3331522780466904
      },
      {
        "term": "Br",
        "coefficient": 0.4482558817593901,
        "ci_95_low": 0.35946078991359,
        "ci_95_high": 0.5370509736051902
      },
      {
        "term": "Cl",
        "coefficient": 1.5573997289279466,
        "ci_95_low": 1.5006488941548124,
        "ci_95_high": 1.614150563701081
      },
      {
        "term": "Br^2",
        "coefficient": 0.2740963196257401,
        "ci_95_low": 0.17237525987718783,
        "ci_95_high": 0.3758173793742924
      }
    ]
  },
  {
    "candidate_index": 4,
    "raw": "Eg = a0 + a1*Sn + a2*Br + a3*Cl + a4*Cl^2",
    "valid": true,
    "invalid_reasons": [],
    "has_constant": true,
    "terms": [
      "Sn",
      "Br",
      "Cl",
      "Cl^2"
    ],
    "canonical_expression": "Eg = a0 + a1*Sn + a2*Br + a3*Cl + a4*Cl^2",
    "duplicate_of": null,
    "term_count": 4,
    "cv_rmse_mean": 0.08855630216924677,
    "cv_rmse_std": 0.006559688595695378,
    "cv_r2": 0.917629504957556,
    "fold_rmse": [
      0.09250177702145673,
      0.07851569277446474,
      0.09312637921146776,
      0.08521462912732838,
      0.09342303271151621
    ],
    "train_rmse": 0.0872893167295414,
    "train_mae": 0.059976214748821366,
    "train_r2": 0.9203147617432181,
    "condition_number": 48.18101850375021,
    "coefficients": [
      {
        "term": "Intercept",
        "coefficient": 1.5237826385070286,
        "ci_95_low": 1.5129050222544578,
        "ci_95_high": 1.5346602547595993
      },
      {
        "term": "Sn",
        "coefficient": -0.3547128811068526,
        "ci_95_low": -0.38101771298249637,
        "ci_95_high": -0.32840804923120887
      },
      {
        "term": "Br",
        "coefficient": 0.6752793915501056,
        "ci_95_low": 0.642965987675646,
        "ci_95_high": 0.7075927954245653
      },
      {
        "term": "Cl",
        "coefficient": 1.51545522575954,
        "ci_95_low": 1.2843402626106248,
        "ci_95_high": 1.746570188908455
      },
      {
        "term": "Cl^2",
        "coefficient": 0.04399292527678737,
        "ci_95_low": -0.2266422507258074,
        "ci_95_high": 0.3146281012793822
      }
    ]
  },
  {
    "candidate_index": 5,
    "raw": "Eg = a0 + a1*Sn + a2*Br + a3*Cl + a4*Sn^2 + a5*Br^2",
    "valid": true,
    "invalid_reasons": [],
    "has_constant": true,
    "terms": [
      "Sn",
      "Br",
      "Cl",
      "Sn^2",
      "Br^2"
    ],
    "canonical_expression": "Eg = a0 + a1*Sn + a2*Br + a3*Cl + a4*Sn^2 + a5*Br^2",
    "duplicate_of": null,
    "term_count": 5,
    "cv_rmse_mean": 0.06381619210960617,
    "cv_rmse_std": 0.0048707206201949885,
    "cv_r2": 0.9571879206007586,
    "fold_rmse": [
      0.06690410957140673,
      0.06984515310798606,
      0.0635672580696153,
      0.05718792215387157,
      0.06157651764515116
    ],
    "train_rmse": 0.06253674937601104,
    "train_mae": 0.043037612806986834,
    "train_r2": 0.9590997188151674,
    "condition_number": 21.525446749159425,
    "coefficients": [
      {
        "term": "Intercept",
        "coefficient": 1.568925388787943,
        "ci_95_low": 1.559413857995193,
        "ci_95_high": 1.578436919580693
      },
      {
        "term": "Sn",
        "coefficient": -1.0996478865174957,
        "ci_95_low": -1.1720163278358153,
        "ci_95_high": -1.027279445199176
      },
      {
        "term": "Br",
        "coefficient": 0.34522902520737436,
        "ci_95_low": 0.2791236001198587,
        "ci_95_high": 0.41133445029489
      },
      {
        "term": "Cl",
        "coefficient": 1.5102498090004057,
        "ci_95_low": 1.4682233451892799,
        "ci_95_high": 1.5522762728115316
      },
      {
        "term": "Sn^2",
        "coefficient": 0.8587412503131316,
        "ci_95_low": 0.7777618833039259,
        "ci_95_high": 0.9397206173223374
      },
      {
        "term": "Br^2",
        "coefficient": 0.372680990275899,
        "ci_95_low": 0.29720018649802493,
        "ci_95_high": 0.4481617940537731
      }
    ]
  },
  {
    "candidate_index": 6,
    "raw": "Eg = a0 + a1*Sn + a2*Br + a3*Cl + a4*Sn^2 + a5*Cl^2",
    "valid": true,
    "invalid_reasons": [],
    "has_constant": true,
    "terms": [
      "Sn",
      "Br",
      "Cl",
      "Sn^2",
      "Cl^2"
    ],
    "canonical_expression": "Eg = a0 + a1*Sn + a2*Br + a3*Cl + a4*Sn^2 + a5*Cl^2",
    "duplicate_of": null,
    "term_count": 5,
    "cv_rmse_mean": 0.06961080151153028,
    "cv_rmse_std": 0.0029073516369842235,
    "cv_r2": 0.9492460655550627,
    "fold_rmse": [
      0.07439954396363326,
      0.06768388143621279,
      0.0689921330834935,
      0.06702856056616163,
      0.06994988850815022
    ],
    "train_rmse": 0.0679760017785889,
    "train_mae": 0.04696394566403883,
    "train_r2": 0.9516755499026249,
    "condition_number": 48.54078013206082,
    "coefficients": [
      {
        "term": "Intercept",
        "coefficient": 1.54279815904338,
        "ci_95_low": 1.5340748104815085,
        "ci_95_high": 1.5515215076052513
      },
      {
        "term": "Sn",
        "coefficient": -1.0527110870799565,
        "ci_95_low": -1.1306844690188904,
        "ci_95_high": -0.9747377051410226
      },
      {
        "term": "Br",
        "coefficient": 0.6568909892264156,
        "ci_95_low": 0.6316246046776294,
        "ci_95_high": 0.6821573737752019
      },
      {
        "term": "Cl",
        "coefficient": 1.4176247954767867,
        "ci_95_low": 1.2371606859152966,
        "ci_95_high": 1.5980889050382767
      },
      {
        "term": "Sn^2",
        "coefficient": 0.8108933498651808,
        "ci_95_low": 0.7234967237417618,
        "ci_95_high": 0.8982899759885998
      },
      {
        "term": "Cl^2",
        "coefficient": 0.10620093562563758,
        "ci_95_low": -0.10486769592852198,
        "ci_95_high": 0.31726956717979715
      }
    ]
  },
  {
    "candidate_index": 7,
    "raw": "Eg = a0 + a1*Sn + a2*Br + a3*Cl + a4*Br^2 + a5*Cl^2",
    "valid": true,
    "invalid_reasons": [],
    "has_constant": true,
    "terms": [
      "Sn",
      "Br",
      "Cl",
      "Br^2",
      "Cl^2"
    ],
    "canonical_expression": "Eg = a0 + a1*Sn + a2*Br + a3*Cl + a4*Br^2 + a5*Cl^2",
    "duplicate_of": null,
    "term_count": 5,
    "cv_rmse_mean": 0.08653693419043293,
    "cv_rmse_std": 0.00498328338845775,
    "cv_r2": 0.921479221385301,
    "fold_rmse": [
      0.08871920378238049,
      0.0801834936184484,
      0.08946378377843676,
      0.08242288705365207,
      0.09189530271924697
    ],
    "train_rmse": 0.08500305049801794,
    "train_mae": 0.05819870898734074,
    "train_r2": 0.9244342998768906,
    "condition_number": 48.85332938537515,
    "coefficients": [
      {
        "term": "Intercept",
        "coefficient": 1.542212008798354,
        "ci_95_low": 1.5295869842635277,
        "ci_95_high": 1.5548370333331802
      },
      {
        "term": "Sn",
        "coefficient": -0.3589270706233334,
        "ci_95_low": -0.38461589554197345,
        "ci_95_high": -0.33323824570469335
      },
      {
        "term": "Br",
        "coefficient": 0.4461809022392217,
        "ci_95_low": 0.35535206478932735,
        "ci_95_high": 0.537009739689116
      },
      {
        "term": "Cl",
        "coefficient": 1.5817131955781631,
        "ci_95_low": 1.3550874995510476,
        "ci_95_high": 1.8083388916052787
      },
      {
        "term": "Br^2",
        "coefficient": 0.2752635155427637,
        "ci_95_low": 0.17290412382436807,
        "ci_95_high": 0.3776229072611593
      },
      {
        "term": "Cl^2",
        "coefficient": -0.029391526128766957,
        "ci_95_low": -0.29460438981069315,
        "ci_95_high": 0.23582133755315926
      }
    ]
  },
  {
    "candidate_index": 8,
    "raw": "Eg = a0 + a1*Sn + a2*Br + a3*Cl + a4*Sn^2 + a5*Br^2 + a6*Cl^2",
    "valid": true,
    "invalid_reasons": [],
    "has_constant": true,
    "terms": [
      "Sn",
      "Br",
      "Cl",
      "Sn^2",
      "Br^2",
      "Cl^2"
    ],
    "canonical_expression": "Eg = a0 + a1*Sn + a2*Br + a3*Cl + a4*Sn^2 + a5*Br^2 + a6*Cl^2",
    "duplicate_of": null,
    "term_count": 6,
    "cv_rmse_mean": 0.06456922679024857,
    "cv_rmse_std": 0.005078242134174922,
    "cv_r2": 0.956158700117455,
    "fold_rmse": [
      0.06787422554874957,
      0.07104125903448556,
      0.06386981951756783,
      0.05795037193242228,
      0.06211045791801759
    ],
    "train_rmse": 0.06253604969116375,
    "train_mae": 0.043034112900785106,
    "train_r2": 0.9591006340257338,
    "condition_number": 49.17614842996105,
    "coefficients": [
      {
        "term": "Intercept",
        "coefficient": 1.5688462239892271,
        "ci_95_low": 1.5592149995194102,
        "ci_95_high": 1.578477448459044
      },
      {
        "term": "Sn",
        "coefficient": -1.099670221947311,
        "ci_95_low": -1.1721101269602343,
        "ci_95_high": -1.0272303169343875
      },
      {
        "term": "Br",
        "coefficient": 0.3459694132773013,
        "ci_95_low": 0.27841606660709173,
        "ci_95_high": 0.41352275994751087
      },
      {
        "term": "Cl",
        "coefficient": 1.5014496783478568,
        "ci_95_low": 1.3343872663118181,
        "ci_95_high": 1.6685120903838955
      },
      {
        "term": "Sn^2",
        "coefficient": 0.8588266007410978,
        "ci_95_low": 0.777753401206461,
        "ci_95_high": 0.9398998002757347
      },
      {
        "term": "Br^2",
        "coefficient": 0.3722685532015605,
        "ci_95_low": 0.29633539789389185,
        "ci_95_high": 0.44820170850922914
      },
      {
        "term": "Cl^2",
        "coefficient": 0.01063244242561584,
        "ci_95_low": -0.18471076375621448,
        "ci_95_high": 0.20597564860744616
      }
    ]
  },
  {
    "candidate_index": 9,
    "raw": "Eg = a0 + a1*Sn + a2*Br + a3*Sn^2",
    "valid": true,
    "invalid_reasons": [],
    "has_constant": true,
    "terms": [
      "Sn",
      "Br",
      "Sn^2"
    ],
    "canonical_expression": "Eg = a0 + a1*Sn + a2*Br + a3*Sn^2",
    "duplicate_of": null,
    "term_count": 3,
    "cv_rmse_mean": 0.1956023657476197,
    "cv_rmse_std": 0.07950908384425656,
    "cv_r2": 0.5460770188454012,
    "fold_rmse": [
      0.14450398411440452,
      0.32516930045125614,
      0.21886304233372375,
      0.15402928799574064,
      0.13544621384297342
    ],
    "train_rmse": 0.20610910600439375,
    "train_mae": 0.0910842805148936,
    "train_r2": 0.5557268709611773,
    "condition_number": 20.325044475390175,
    "coefficients": [
      {
        "term": "Intercept",
        "coefficient": 1.5738114831536603,
        "ci_95_low": 1.547740338221194,
        "ci_95_high": 1.5998826280861265
      },
      {
        "term": "Sn",
        "coefficient": -1.304288379565476,
        "ci_95_low": -1.5390647245042168,
        "ci_95_high": -1.0695120346267353
      },
      {
        "term": "Br",
        "coefficient": 0.7032899451949642,
        "ci_95_low": 0.6308495870755434,
        "ci_95_high": 0.7757303033143851
      },
      {
        "term": "Sn^2",
        "coefficient": 1.1247898266847955,
        "ci_95_low": 0.862037073340038,
        "ci_95_high": 1.387542580029553
      }
    ]
  },
  {
    "candidate_index": 10,
    "raw": "Eg = a0 + a1*Sn + a2*Cl + a3*Sn^2",
    "valid": true,
    "invalid_reasons": [],
    "has_constant": true,
    "terms": [
      "Sn",
      "Cl",
      "Sn^2"
    ],
    "canonical_expression": "Eg = a0 + a1*Sn + a2*Cl + a3*Sn^2",
    "duplicate_of": null,
    "term_count": 3,
    "cv_rmse_mean": 0.17412242345439843,
    "cv_rmse_std": 0.02836967403923707,
    "cv_r2": 0.6765179324441177,
    "fold_rmse": [
      0.1849262268031277,
      0.1561048585303166,
      0.13427738580849924,
      0.2040980037444096,
      0.1912056423856391
    ],
    "train_rmse": 0.17446036231793693,
    "train_mae": 0.12314573080720854,
    "train_r2": 0.6816907731925606,
    "condition_number": 19.931979304476858,
    "coefficients": [
      {
        "term": "Intercept",
        "coefficient": 1.68816933301392,
        "ci_95_low": 1.670654760661042,
        "ci_95_high": 1.705683905366798
      },
      {
        "term": "Sn",
        "coefficient": -1.3095648743914177,
        "ci_95_low": -1.5077784797467024,
        "ci_95_high": -1.111351269036133
      },
      {
        "term": "Cl",
        "coefficient": 1.5846945709116032,
        "ci_95_low": 1.4679505232869712,
        "ci_95_high": 1.7014386185362351
      },
      {
        "term": "Sn^2",
        "coefficient": 1.0310523566033265,
        "ci_95_low": 0.8082743681377773,
        "ci_95_high": 1.2538303450688757
      }
    ]
  },
  {
    "candidate_index": 11,
    "raw": "Eg = a0 + a1*Br + a2*Cl + a3*Br^2",
    "valid": true,
    "invalid_reasons": [],
    "has_constant": true,
    "terms": [
      "Br",
      "Cl",
      "Br^2"
    ],
    "canonical_expression": "Eg = a0 + a1*Br + a2*Cl + a3*Br^2",
    "duplicate_of": null,
    "term_count": 3,
    "cv_rmse_mean": 0.13483262619086017,
    "cv_rmse_std": 0.008084060980779222,
    "cv_r2": 0.8093421000783827,
    "fold_rmse": [
      0.1296318675397419,
      0.13533273704925938,
      0.13693128108096467,
      0.12549593890778313,
      0.1467713063765518
    ],
    "train_rmse": 0.13370744815474922,
    "train_mae": 0.10161996407662453,
    "train_r2": 0.8130321697925038,
    "condition_number": 18.555951312953134,
    "coefficients": [
      {
        "term": "Intercept",
        "coefficient": 1.4766773908363464,
        "ci_95_low": 1.4585444228043751,
        "ci_95_high": 1.4948103588683177
      },
      {
        "term": "Br",
        "coefficient": 0.5642848563953895,
        "ci_95_low": 0.42536501955549455,
        "ci_95_high": 0.7032046932352845
      },
      {
        "term": "Cl",
        "coefficient": 1.5331284260080102,
        "ci_95_low": 1.4439939868133849,
        "ci_95_high": 1.6222628652026356
      },
      {
        "term": "Br^2",
        "coefficient": 0.19401461163832429,
        "ci_95_low": 0.03442708558876309,
        "ci_95_high": 0.3536021376878855
      }
    ]
  },
  {
    "candidate_index": 12,
    "raw": "Eg = a0 + a1*Br + a2*Cl + a3*Cl^2",
    "valid": true,
    "invalid_reasons": [],
    "has_constant": true,
    "terms": [
      "Br",
      "Cl",
      "Cl^2"
    ],
    "canonical_expression": "Eg = a0 + a1*Br + a2*Cl + a3*Cl^2",
    "duplicate_of": null,
    "term_count": 3,
    "cv_rmse_mean": 0.13560803064239535,
    "cv_rmse_std": 0.007694072715022042,
    "cv_r2": 0.8072061025374185,
    "fold_rmse": [
      0.13102391979899733,
      0.1335087710616074,
      0.1386154424237903,
      0.12755729935093874,
      0.147334720576643
    ],
    "train_rmse": 0.13432591716352213,
    "train_mae": 0.10103926260350772,
    "train_r2": 0.8112985155411816,
    "condition_number": 47.65258925993996,
    "coefficients": [
      {
        "term": "Intercept",
        "coefficient": 1.4635199774102232,
        "ci_95_low": 1.448273728627032,
        "ci_95_high": 1.4787662261934145
      },
      {
        "term": "Br",
        "coefficient": 0.7310320780329452,
        "ci_95_low": 0.6817632593874585,
        "ci_95_high": 0.7803008966784319
      },
      {
        "term": "Cl",
        "coefficient": 1.3608010338507093,
        "ci_95_low": 1.005933298498606,
        "ci_95_high": 1.7156687692028125
      },
      {
        "term": "Cl^2",
        "coefficient": 0.20401447573477893,
        "ci_95_low": -0.21164739134803645,
        "ci_95_high": 0.6196763428175943
      }
    ]
  },
  {
    "candidate_index": 13,
    "raw": "Eg = a0 + a1*Sn + a2*Sn^2",
    "valid": true,
    "invalid_reasons": [],
    "has_constant": true,
    "terms": [
      "Sn",
      "Sn^2"
    ],
    "canonical_expression": "Eg = a0 + a1*Sn + a2*Sn^2",
    "duplicate_of": null,
    "term_count": 2,
    "cv_rmse_mean": 0.26672541978839603,
    "cv_rmse_std": 0.04890636748926543,
    "cv_r2": 0.23546834963118723,
    "fold_rmse": [
      0.23705371959027616,
      0.3519379288173128,
      0.25278864878917956,
      0.25945240801466213,
      0.2323943937305498
    ],
    "train_rmse": 0.26934634593674434,
    "train_mae": 0.17290161945224444,
    "train_r2": 0.241286409049558,
    "condition_number": 19.774105470059745,
    "coefficients": [
      {
        "term": "Intercept",
        "coefficient": 1.732228993923766,
        "ci_95_low": 1.7056828868500813,
        "ci_95_high": 1.7587751009974508
      },
      {
        "term": "Sn",
        "coefficient": -1.5972686531711129,
        "ci_95_low": -1.9012357273928933,
        "ci_95_high": -1.2933015789493325
      },
      {
        "term": "Sn^2",
        "coefficient": 1.3823650499964713,
        "ci_95_low": 1.0410842438482544,
        "ci_95_high": 1.7236458561446881
      }
    ]
  },
  {
    "candidate_index": 14,
    "raw": "Eg = a0 + a1*Br + a2*Br^2",
    "valid": true,
    "invalid_reasons": [],
    "has_constant": true,
    "terms": [
      "Br",
      "Br^2"
    ],
    "canonical_expression": "Eg = a0 + a1*Br + a2*Br^2",
    "duplicate_of": null,
    "term_count": 2,
    "cv_rmse_mean": 0.23291841966463456,
    "cv_rmse_std": 0.07193135647343742,
    "cv_r2": 0.3884764486704917,
    "fold_rmse": [
      0.17461986770085505,
      0.34851790198771027,
      0.2573089024393758,
      0.19087280433121406,
      0.1932726218640177
    ],
    "train_rmse": 0.23998539556327117,
    "train_mae": 0.1212346214084306,
    "train_r2": 0.39768273221414674,
    "condition_number": 18.52747567460929,
    "coefficients": [
      {
        "term": "Intercept",
        "coefficient": 1.4976253852153285,
        "ci_95_low": 1.465184531274454,
        "ci_95_high": 1.530066239156203
      },
      {
        "term": "Br",
        "coefficient": 0.7003062007556506,
        "ci_95_low": 0.4516125992088398,
        "ci_95_high": 0.9489998023024615
      },
      {
        "term": "Br^2",
        "coefficient": 0.09823082849138767,
        "ci_95_low": -0.18775172594525155,
        "ci_95_high": 0.38421338292802687
      }
    ]
  },
  {
    "candidate_index": 15,
    "raw": "Eg = a0 + a1*Cl + a2*Cl^2",
    "valid": true,
    "invalid_reasons": [],
    "has_constant": true,
    "terms": [
      "Cl",
      "Cl^2"
    ],
    "canonical_expression": "Eg = a0 + a1*Cl + a2*Cl^2",
    "duplicate_of": null,
    "term_count": 2,
    "cv_rmse_mean": 0.21901414779989606,
    "cv_rmse_std": 0.027511817247172124,
    "cv_r2": 0.49244547519079807,
    "fold_rmse": [
      0.22716255673860916,
      0.2004919739179398,
      0.1809944897312002,
      0.24229522718692195,
      0.2441264914248092
    ],
    "train_rmse": 0.2187962111995453,
    "train_mae": 0.14762032071234735,
    "train_r2": 0.49934877634165187,
    "condition_number": 44.14575442529627,
    "coefficients": [
      {
        "term": "Intercept",
        "coefficient": 1.604531933120611,
        "ci_95_low": 1.5851321839373895,
        "ci_95_high": 1.6239316823038323
      },
      {
        "term": "Cl",
        "coefficient": 3.05683823544706,
        "ci_95_low": 2.5101549210695513,
        "ci_95_high": 3.6035215498245687
      },
      {
        "term": "Cl^2",
        "coefficient": -1.739377747898139,
        "ci_95_low": -2.3813086117480404,
        "ci_95_high": -1.0974468840482372
      }
    ]
  },
  {
    "candidate_index": 16,
    "raw": "Eg = a0 + a1*Sn^2 + a2*Br^2 + a3*Cl^2",
    "valid": true,
    "invalid_reasons": [],
    "has_constant": true,
    "terms": [
      "Sn^2",
      "Br^2",
      "Cl^2"
    ],
    "canonical_expression": "Eg = a0 + a1*Sn^2 + a2*Br^2 + a3*Cl^2",
    "duplicate_of": null,
    "term_count": 3,
    "cv_rmse_mean": 0.13476015502741334,
    "cv_rmse_std": 0.02631072599161759,
    "cv_r2": 0.8043009928445706,
    "fold_rmse": [
      0.10668347057026707,
      0.17431632010378417,
      0.11648834093507632,
      0.1327203436579265,
      0.14359229987001268
    ],
    "train_rmse": 0.1274695636934891,
    "train_mae": 0.09066566430991774,
    "train_r2": 0.8300705365638119,
    "condition_number": 9.120893134952777,
    "coefficients": [
      {
        "term": "Intercept",
        "coefficient": 1.5659907236225166,
        "ci_95_low": 1.5527058096494768,
        "ci_95_high": 1.5792756375955563
      },
      {
        "term": "Sn^2",
        "coefficient": -0.32620469603421615,
        "ci_95_low": -0.36909053357593635,
        "ci_95_high": -0.28331885849249594
      },
      {
        "term": "Br^2",
        "coefficient": 0.842332962601491,
        "ci_95_low": 0.7912867007878648,
        "ci_95_high": 0.8933792244151173
      },
      {
        "term": "Cl^2",
        "coefficient": 1.7804781291705656,
        "ci_95_low": 1.6809147997743286,
        "ci_95_high": 1.8800414585668026
      }
    ]
  }
]

File: llm_repeated/repeated_runs_30/run_001/parsed_structures/M3_attempt_1.json
[
  {
    "candidate_index": 1,
    "raw": "Eg = a0 + a1*Sn + a2*Br + a3*Cl + a4*Sn^2 + a5*Br^2",
    "valid": false,
    "invalid_reasons": [
      "missing required Cs main effect"
    ],
    "has_constant": true,
    "terms": [
      "Sn",
      "Br",
      "Cl",
      "Sn^2",
      "Br^2"
    ],
    "canonical_expression": null,
    "duplicate_of": null
  },
  {
    "candidate_index": 2,
    "raw": "Eg = a0 + a1*Sn + a2*Br + a3*Cl + a4*Cs + a5*Sn^2 + a6*Br^2",
    "valid": true,
    "invalid_reasons": [],
    "has_constant": true,
    "terms": [
      "Sn",
      "Br",
      "Cl",
      "Cs",
      "Sn^2",
      "Br^2"
    ],
    "canonical_expression": "Eg = a0 + a1*Sn + a2*Br + a3*Cl + a4*Cs + a5*Sn^2 + a6*Br^2",
    "duplicate_of": null,
    "term_count": 6,
    "cv_rmse_mean": 0.0636464149932967,
    "cv_rmse_std": 0.005979804946823144,
    "cv_r2": 0.957308687376925,
    "fold_rmse": [
      0.067924463445952,
      0.07115527572936219,
      0.06263776482842552,
      0.05610731202297556,
      0.060407258939768234
    ],
    "train_rmse": 0.062061197913771585,
    "train_mae": 0.04296783370513845,
    "train_r2": 0.959719393987788,
    "condition_number": 21.83982714537698,
    "coefficients": [
      {
        "term": "Intercept",
        "coefficient": 1.5656347615359179,
        "ci_95_low": 1.5559090122066428,
        "ci_95_high": 1.575360510865193
      },
      {
        "term": "Sn",
        "coefficient": -1.0885113478272197,
        "ci_95_low": -1.1608223276429641,
        "ci_95_high": -1.0162003680114753
      },
      {
        "term": "Br",
        "coefficient": 0.34570757222914,
        "ci_95_low": 0.28003951629529256,
        "ci_95_high": 0.41137562816298745
      },
      {
        "term": "Cl",
        "coefficient": 1.502404888678729,
        "ci_95_low": 1.460296688653669,
        "ci_95_high": 1.5445130887037888
      },
      {
        "term": "Cs",
        "coefficient": 0.033506143409212194,
        "ci_95_low": 0.010028316878033194,
        "ci_95_high": 0.05698396994039119
      },
      {
        "term": "Sn^2",
        "coefficient": 0.8417616683763601,
        "ci_95_low": 0.7604440456775923,
        "ci_95_high": 0.923079291075128
      },
      {
        "term": "Br^2",
        "coefficient": 0.369035911126146,
        "ci_95_low": 0.29401199501181374,
        "ci_95_high": 0.4440598272404782
      }
    ]
  },
  {
    "candidate_index": 3,
    "raw": "Eg = a0 + a1*Sn + a2*Br + a3*Cl + a4*Cs + a5*Sn^2 + a6*Br^2 + a7*Cs^2",
    "valid": true,
    "invalid_reasons": [],
    "has_constant": true,
    "terms": [
      "Sn",
      "Br",
      "Cl",
      "Cs",
      "Sn^2",
      "Br^2",
      "Cs^2"
    ],
    "canonical_expression": "Eg = a0 + a1*Sn + a2*Br + a3*Cl + a4*Cs + a5*Sn^2 + a6*Br^2 + a7*Cs^2",
    "duplicate_of": null,
    "term_count": 7,
    "cv_rmse_mean": 0.06372659758335224,
    "cv_rmse_std": 0.005896944956610462,
    "cv_r2": 0.9572105709727187,
    "fold_rmse": [
      0.06795852556186296,
      0.07116545421666212,
      0.06263297081791575,
      0.05635045030161571,
      0.06052558701870463
    ],
    "train_rmse": 0.06205662488777675,
    "train_mae": 0.042936809076143924,
    "train_r2": 0.9597253299825146,
    "condition_number": 23.969983764039974,
    "coefficients": [
      {
        "term": "Intercept",
        "coefficient": 1.564999927230005,
        "ci_95_low": 1.554254844422146,
        "ci_95_high": 1.575745010037864
      },
      {
        "term": "Sn",
        "coefficient": -1.0880464552991482,
        "ci_95_low": -1.1604999225236006,
        "ci_95_high": -1.015592988074696
      },
      {
        "term": "Br",
        "coefficient": 0.34552595878719955,
        "ci_95_low": 0.2797852089551982,
        "ci_95_high": 0.4112667086192009
      },
      {
        "term": "Cl",
        "coefficient": 1.5034707937564598,
        "ci_95_low": 1.460637725254667,
        "ci_95_high": 1.5463038622582526
      },
      {
        "term": "Cs",
        "coefficient": 0.044903043540112104,
        "ci_95_low": -0.04007838217498571,
        "ci_95_high": 0.1298844692552099
      },
      {
        "term": "Sn^2",
        "coefficient": 0.8417542654814756,
        "ci_95_low": 0.7603625603224307,
        "ci_95_high": 0.9231459706405205
      },
      {
        "term": "Br^2",
        "coefficient": 0.37001940178370246,
        "ci_95_low": 0.2945971707434878,
        "ci_95_high": 0.44544163282391713
      },
      {
        "term": "Cs^2",
        "coefficient": -0.012367922530934196,
        "ci_95_low": -0.1009938675130945,
        "ci_95_high": 0.07625802245122609
      }
    ]
  },
  {
    "candidate_index": 4,
    "raw": "Eg = a0 + a1*Sn + a2*Br + a3*Cl + a4*Cs + a5*Sn^2 + a6*Br^2 + a7*Cs*Sn",
    "valid": true,
    "invalid_reasons": [],
    "has_constant": true,
    "terms": [
      "Sn",
      "Br",
      "Cl",
      "Cs",
      "Sn^2",
      "Br^2",
      "Cs*Sn"
    ],
    "canonical_expression": "Eg = a0 + a1*Sn + a2*Br + a3*Cl + a4*Cs + a5*Sn^2 + a6*Br^2 + a7*Cs*Sn",
    "duplicate_of": null,
    "term_count": 7,
    "cv_rmse_mean": 0.05873674205630693,
    "cv_rmse_std": 0.003978764073945925,
    "cv_r2": 0.9637696779051705,
    "fold_rmse": [
      0.06001786260022976,
      0.06456335129301197,
      0.05887545755669329,
      0.05426003169363869,
      0.055967007137960975
    ],
    "train_rmse": 0.05719541713272556,
    "train_mae": 0.04088567658929329,
    "train_r2": 0.9657880246135222,
    "condition_number": 21.98723938339402,
    "coefficients": [
      {
        "term": "Intercept",
        "coefficient": 1.5578367623450686,
        "ci_95_low": 1.5487212774693837,
        "ci_95_high": 1.5669522472207535
      },
      {
        "term": "Sn",
        "coefficient": -1.1013798994006034,
        "ci_95_low": -1.168140036017811,
        "ci_95_high": -1.034619762783396
      },
      {
        "term": "Br",
        "coefficient": 0.3504843021204491,
        "ci_95_low": 0.2898971950267466,
        "ci_95_high": 0.41107140921415164
      },
      {
        "term": "Cl",
        "coefficient": 1.5254431598999378,
        "ci_95_low": 1.486307762161865,
        "ci_95_high": 1.5645785576380107
      },
      {
        "term": "Cs",
        "coefficient": 0.09879113454283442,
        "ci_95_low": 0.07327775937090411,
        "ci_95_high": 0.12430450971476473
      },
      {
        "term": "Sn^2",
        "coefficient": 0.9133612329111092,
        "ci_95_low": 0.8369014060717223,
        "ci_95_high": 0.9898210597504961
      },
      {
        "term": "Br^2",
        "coefficient": 0.3606396596739568,
        "ci_95_low": 0.2914080384713971,
        "ci_95_high": 0.42987128087651644
      },
      {
        "term": "Cs*Sn",
        "coefficient": -0.2504514725279483,
        "ci_95_low": -0.3021838208570225,
        "ci_95_high": -0.1987191241988741
      }
    ]
  },
  {
    "candidate_index": 5,
    "raw": "Eg = a0 + a1*Sn + a2*Br + a3*Cl + a4*Cs + a5*Sn^2 + a6*Br^2 + a7*Cs*Br",
    "valid": true,
    "invalid_reasons": [],
    "has_constant": true,
    "terms": [
      "Sn",
      "Br",
      "Cl",
      "Cs",
      "Sn^2",
      "Br^2",
      "Cs*Br"
    ],
    "canonical_expression": "Eg = a0 + a1*Sn + a2*Br + a3*Cl + a4*Cs + a5*Sn^2 + a6*Br^2 + a7*Cs*Br",
    "duplicate_of": null,
    "term_count": 7,
    "cv_rmse_mean": 0.06366567723340301,
    "cv_rmse_std": 0.005979090944775947,
    "cv_r2": 0.9572834935488009,
    "fold_rmse": [
      0.06774499558269398,
      0.07101101486277261,
      0.06290301172161344,
      0.05559765697463303,
      0.061071707025301965
    ],
    "train_rmse": 0.06179478992340288,
    "train_mae": 0.042726743849605946,
    "train_r2": 0.96006447410863,
    "condition_number": 21.85560767739716,
    "coefficients": [
      {
        "term": "Intercept",
        "coefficient": 1.5631643851534862,
        "ci_95_low": 1.5531989595587377,
        "ci_95_high": 1.5731298107482348
      },
      {
        "term": "Sn",
        "coefficient": -1.0885345061025935,
        "ci_95_low": -1.16060597201719,
        "ci_95_high": -1.016463040187997
      },
      {
        "term": "Br",
        "coefficient": 0.35275774725772197,
        "ci_95_low": 0.2869754735922221,
        "ci_95_high": 0.41854002092322184
      },
      {
        "term": "Cl",
        "coefficient": 1.5001008236717495,
        "ci_95_low": 1.4580767419959642,
        "ci_95_high": 1.5421249053475348
      },
      {
        "term": "Cs",
        "coefficient": 0.05746073449952457,
        "ci_95_low": 0.025054799535850422,
        "ci_95_high": 0.08986666946319871
      },
      {
        "term": "Sn^2",
        "coefficient": 0.841148278706925,
        "ci_95_low": 0.7600979731258711,
        "ci_95_high": 0.9221985842879789
      },
      {
        "term": "Br^2",
        "coefficient": 0.3738712867235659,
        "ci_95_low": 0.29895906832683883,
        "ci_95_high": 0.44878350512029297
      },
      {
        "term": "Cs*Br",
        "coefficient": -0.07435746800662937,
        "ci_95_low": -0.1439462454188332,
        "ci_95_high": -0.004768690594425556
      }
    ]
  },
  {
    "candidate_index": 6,
    "raw": "Eg = a0 + a1*Sn + a2*Br + a3*Cl + a4*Cs + a5*Sn^2 + a6*Br^2 + a7*Cs*Cl",
    "valid": true,
    "invalid_reasons": [],
    "has_constant": true,
    "terms": [
      "Sn",
      "Br",
      "Cl",
      "Cs",
      "Sn^2",
      "Br^2",
      "Cs*Cl"
    ],
    "canonical_expression": "Eg = a0 + a1*Sn + a2*Br + a3*Cl + a4*Cs + a5*Sn^2 + a6*Br^2 + a7*Cs*Cl",
    "duplicate_of": null,
    "term_count": 7,
    "cv_rmse_mean": 0.06250667811689362,
    "cv_rmse_std": 0.011917689307891338,
    "cv_r2": 0.9579125518591904,
    "fold_rmse": [
      0.06176106333519263,
      0.08292997837545998,
      0.05710944346624438,
      0.05225499330912004,
      0.05847791209845103
    ],
    "train_rmse": 0.0582934160286436,
    "train_mae": 0.04166875743896267,
    "train_r2": 0.9644618595447233,
    "condition_number": 21.866143500824617,
    "coefficients": [
      {
        "term": "Intercept",
        "coefficient": 1.5618749985393434,
        "ci_95_low": 1.5526869819245908,
        "ci_95_high": 1.571063015154096
      },
      {
        "term": "Sn",
        "coefficient": -1.0911857035024368,
        "ci_95_low": -1.1591764854643287,
        "ci_95_high": -1.023194921540545
      },
      {
        "term": "Br",
        "coefficient": 0.33790195081460905,
        "ci_95_low": 0.27613194614365705,
        "ci_95_high": 0.39967195548556106
      },
      {
        "term": "Cl",
        "coefficient": 1.6119022276872566,
        "ci_95_low": 1.5644955664666447,
        "ci_95_high": 1.6593088889078684
      },
      {
        "term": "Cs",
        "coefficient": 0.06767235376054485,
        "ci_95_low": 0.044146369209782,
        "ci_95_high": 0.0911983383113077
      },
      {
        "term": "Sn^2",
        "coefficient": 0.8535306001551061,
        "ci_95_low": 0.7770232758447203,
        "ci_95_high": 0.9300379244654918
      },
      {
        "term": "Br^2",
        "coefficient": 0.37434262341739905,
        "ci_95_low": 0.30379276376886843,
        "ci_95_high": 0.44489248306592966
      },
      {
        "term": "Cs*Cl",
        "coefficient": -0.37094057545249715,
        "ci_95_low": -0.45927794822626583,
        "ci_95_high": -0.28260320267872846
      }
    ]
  },
  {
    "candidate_index": 7,
    "raw": "Eg = a0 + a1*Sn + a2*Br + a3*Cl + a4*Cs + a5*Sn^2 + a6*Br^2 + a7*Cs*Sn + a8*Cs*Br",
    "valid": true,
    "invalid_reasons": [],
    "has_constant": true,
    "terms": [
      "Sn",
      "Br",
      "Cl",
      "Cs",
      "Sn^2",
      "Br^2",
      "Cs*Sn",
      "Cs*Br"
    ],
    "canonical_expression": "Eg = a0 + a1*Sn + a2*Br + a3*Cl + a4*Cs + a5*Sn^2 + a6*Br^2 + a7*Cs*Sn + a8*Cs*Br",
    "duplicate_of": null,
    "term_count": 8,
    "cv_rmse_mean": 0.058127236767094595,
    "cv_rmse_std": 0.004242602312181955,
    "cv_r2": 0.964495840398022,
    "fold_rmse": [
      0.0584929248434779,
      0.06439698472257813,
      0.059080986078828036,
      0.05313938689681687,
      0.055525901293772044
    ],
    "train_rmse": 0.05626078865030329,
    "train_mae": 0.039758754592672974,
    "train_r2": 0.9668970026758805,
    "condition_number": 22.0039723673984,
    "coefficients": [
      {
        "term": "Intercept",
        "coefficient": 1.5527164396110915,
        "ci_95_low": 1.5434163393375055,
        "ci_95_high": 1.5620165398846775
      },
      {
        "term": "Sn",
        "coefficient": -1.102439679289998,
        "ci_95_low": -1.1681756079861294,
        "ci_95_high": -1.0367037505938665
      },
      {
        "term": "Br",
        "coefficient": 0.36371508896860427,
        "ci_95_low": 0.30372805216911986,
        "ci_95_high": 0.4237021257680887
      },
      {
        "term": "Cl",
        "coefficient": 1.5230643664017576,
        "ci_95_low": 1.4845138857719977,
        "ci_95_high": 1.5616148470315174
      },
      {
        "term": "Cs",
        "coefficient": 0.1476247185461348,
        "ci_95_low": 0.11340675035152027,
        "ci_95_high": 0.18184268674074933
      },
      {
        "term": "Sn^2",
        "coefficient": 0.9179045932057943,
        "ci_95_low": 0.8425889722874291,
        "ci_95_high": 0.9932202141241595
      },
      {
        "term": "Br^2",
        "coefficient": 0.3687910443036037,
        "ci_95_low": 0.30051332409579584,
        "ci_95_high": 0.4370687645114116
      },
      {
        "term": "Cs*Sn",
        "coefficient": -0.27025552664265057,
        "ci_95_low": -0.3220568222663943,
        "ci_95_high": -0.2184542310189068
      },
      {
        "term": "Cs*Br",
        "coefficient": -0.13556004936269955,
        "ci_95_low": -0.20005519193712445,
        "ci_95_high": -0.07106490678827466
      }
    ]
  },
  {
    "candidate_index": 8,
    "raw": "Eg = a0 + a1*Sn + a2*Br + a3*Cl + a4*Cs + a5*Sn^2 + a6*Br^2 + a7*Cs*Sn + a8*Cs*Cl",
    "valid": true,
    "invalid_reasons": [],
    "has_constant": true,
    "terms": [
      "Sn",
      "Br",
      "Cl",
      "Cs",
      "Sn^2",
      "Br^2",
      "Cs*Sn",
      "Cs*Cl"
    ],
    "canonical_expression": "Eg = a0 + a1*Sn + a2*Br + a3*Cl + a4*Cs + a5*Sn^2 + a6*Br^2 + a7*Cs*Sn + a8*Cs*Cl",
    "duplicate_of": null,
    "term_count": 8,
    "cv_rmse_mean": 0.0584650434056078,
    "cv_rmse_std": 0.011217748020692558,
    "cv_r2": 0.9631707175013153,
    "fold_rmse": [
      0.055556338610190076,
      0.07812006203056816,
      0.05282959843052616,
      0.05016304581044415,
      0.055656172146310454
    ],
    "train_rmse": 0.054107711838195155,
    "train_mae": 0.03926087486134511,
    "train_r2": 0.9693821970017462,
    "condition_number": 21.992651226704012,
    "coefficients": [
      {
        "term": "Intercept",
        "coefficient": 1.5552651680420209,
        "ci_95_low": 1.5466085674372454,
        "ci_95_high": 1.5639217686467963
      },
      {
        "term": "Sn",
        "coefficient": -1.1025280815784517,
        "ci_95_low": -1.1657471376427642,
        "ci_95_high": -1.0393090255141393
      },
      {
        "term": "Br",
        "coefficient": 0.3431953132457193,
        "ci_95_low": 0.2857925666978585,
        "ci_95_high": 0.40059805979358004
      },
      {
        "term": "Cl",
        "coefficient": 1.6193177112496753,
        "ci_95_low": 1.575242186018184,
        "ci_95_high": 1.6633932364811665
      },
      {
        "term": "Cs",
        "coefficient": 0.12267888917628164,
        "ci_95_low": 0.09776786050217379,
        "ci_95_high": 0.1475899178503895
      },
      {
        "term": "Sn^2",
        "coefficient": 0.9170216432831484,
        "ci_95_low": 0.8446121809642734,
        "ci_95_high": 0.9894311056020234
      },
      {
        "term": "Br^2",
        "coefficient": 0.3660740356074962,
        "ci_95_low": 0.3005007372446597,
        "ci_95_high": 0.43164733397033267
      },
      {
        "term": "Cs*Sn",
        "coefficient": -0.22715626984385845,
        "ci_95_low": -0.2765006164741183,
        "ci_95_high": -0.17781192321359862
      },
      {
        "term": "Cs*Cl",
        "coefficient": -0.3252750459356004,
        "ci_95_low": -0.407947611315837,
        "ci_95_high": -0.24260248055536382
      }
    ]
  },
  {
    "candidate_index": 9,
    "raw": "Eg = a0 + a1*Sn + a2*Br + a3*Cl + a4*Cs + a5*Sn^2 + a6*Br^2 + a7*Cs*Br + a8*Cs*Cl",
    "valid": true,
    "invalid_reasons": [],
    "has_constant": true,
    "terms": [
      "Sn",
      "Br",
      "Cl",
      "Cs",
      "Sn^2",
      "Br^2",
      "Cs*Br",
      "Cs*Cl"
    ],
    "canonical_expression": "Eg = a0 + a1*Sn + a2*Br + a3*Cl + a4*Cs + a5*Sn^2 + a6*Br^2 + a7*Cs*Br + a8*Cs*Cl",
    "duplicate_of": null,
    "term_count": 8,
    "cv_rmse_mean": 0.06225746197630374,
    "cv_rmse_std": 0.011366945121886532,
    "cv_r2": 0.9583454771733078,
    "fold_rmse": [
      0.06168361112283496,
      0.08157120161191161,
      0.057861474149684344,
      0.05182349787049318,
      0.058347525126594586
    ],
    "train_rmse": 0.057880370534744076,
    "train_mae": 0.04122478049950488,
    "train_r2": 0.9649636954386247,
    "condition_number": 21.879306803632925,
    "coefficients": [
      {
        "term": "Intercept",
        "coefficient": 1.5588239442923124,
        "ci_95_low": 1.5494260610751245,
        "ci_95_high": 1.5682218275095003
      },
      {
        "term": "Sn",
        "coefficient": -1.091261641257069,
        "ci_95_low": -1.1588372869908334,
        "ci_95_high": -1.0236859955233046
      },
      {
        "term": "Br",
        "coefficient": 0.34627685473988196,
        "ci_95_low": 0.2845823424079012,
        "ci_95_high": 0.4079713670718627
      },
      {
        "term": "Cl",
        "coefficient": 1.6110834552938724,
        "ci_95_low": 1.5639624979072155,
        "ci_95_high": 1.6582044126805293
      },
      {
        "term": "Cs",
        "coefficient": 0.09721652944951809,
        "ci_95_low": 0.06545421343565608,
        "ci_95_high": 0.1289788454633801
      },
      {
        "term": "Sn^2",
        "coefficient": 0.8530008651833048,
        "ci_95_low": 0.7769597257005242,
        "ci_95_high": 0.9290420046660853
      },
      {
        "term": "Br^2",
        "coefficient": 0.38027777197198187,
        "ci_95_low": 0.310025838878071,
        "ci_95_high": 0.45052970506589274
      },
      {
        "term": "Cs*Br",
        "coefficient": -0.08980585756607382,
        "ci_95_low": -0.15514990888941144,
        "ci_95_high": -0.024461806242736195
      },
      {
        "term": "Cs*Cl",
        "coefficient": -0.37759389173938096,
        "ci_95_low": -0.4655252301502769,
        "ci_95_high": -0.289662553328485
      }
    ]
  },
  {
    "candidate_index": 10,
    "raw": "Eg = a0 + a1*Sn + a2*Br + a3*Cl + a4*Cs + a5*Sn^2 + a6*Br^2 + a7*Cs*Sn + a8*Cs*Br + a9*Cs*Cl",
    "valid": true,
    "invalid_reasons": [],
    "has_constant": true,
    "terms": [
      "Sn",
      "Br",
      "Cl",
      "Cs",
      "Sn^2",
      "Br^2",
      "Cs*Sn",
      "Cs*Br",
      "Cs*Cl"
    ],
    "canonical_expression": "Eg = a0 + a1*Sn + a2*Br + a3*Cl + a4*Cs + a5*Sn^2 + a6*Br^2 + a7*Cs*Sn + a8*Cs*Br + a9*Cs*Cl",
    "duplicate_of": null,
    "term_count": 9,
    "cv_rmse_mean": 0.05687376487926461,
    "cv_rmse_std": 0.009507704384787086,
    "cv_r2": 0.9653900364435928,
    "fold_rmse": [
      0.05418116113065819,
      0.07346693787581285,
      0.05334699908788974,
      0.04916136422911846,
      0.054212362072843814
    ],
    "train_rmse": 0.05299124389948635,
    "train_mae": 0.03801919209974947,
    "train_r2": 0.9706327070329943,
    "condition_number": 22.010459424957766,
    "coefficients": [
      {
        "term": "Intercept",
        "coefficient": 1.549773099661345,
        "ci_95_low": 1.5409753497387826,
        "ci_95_high": 1.5585708495839075
      },
      {
        "term": "Sn",
        "coefficient": -1.1036771776462688,
        "ci_95_low": -1.1656548618669023,
        "ci_95_high": -1.0416994934256354
      },
      {
        "term": "Br",
        "coefficient": 0.35710674697392997,
        "ci_95_low": 0.30052689762899665,
        "ci_95_high": 0.4136865963188633
      },
      {
        "term": "Cl",
        "coefficient": 1.6186761683226498,
        "ci_95_low": 1.5754665872088447,
        "ci_95_high": 1.661885749436455
      },
      {
        "term": "Cs",
        "coefficient": 0.17504506977636772,
        "ci_95_low": 0.14209510721139848,
        "ci_95_high": 0.20799503234133696
      },
      {
        "term": "Sn^2",
        "coefficient": 0.9219225565915641,
        "ci_95_low": 0.8509069247262311,
        "ci_95_high": 0.9929381884568971
      },
      {
        "term": "Br^2",
        "coefficient": 0.3748441575254476,
        "ci_95_low": 0.3104537706786878,
        "ci_95_high": 0.4392345443722074
      },
      {
        "term": "Cs*Sn",
        "coefficient": -0.2477303120840902,
        "ci_95_low": -0.29687873815841703,
        "ci_95_high": -0.19858188600976334
      },
      {
        "term": "Cs*Br",
        "coefficient": -0.14403418752372024,
        "ci_95_low": -0.20487655917955735,
        "ci_95_high": -0.08319181586788313
      },
      {
        "term": "Cs*Cl",
        "coefficient": -0.33180987053530286,
        "ci_95_low": -0.4129035841553813,
        "ci_95_high": -0.2507161569152244
      }
    ]
  },
  {
    "candidate_index": 11,
    "raw": "Eg = a0 + a1*Sn + a2*Br + a3*Cl + a4*Cs + a5*Sn^2 + a6*Br^2 + a7*Cs^2 + a8*Cs*Sn",
    "valid": true,
    "invalid_reasons": [],
    "has_constant": true,
    "terms": [
      "Sn",
      "Br",
      "Cl",
      "Cs",
      "Sn^2",
      "Br^2",
      "Cs^2",
      "Cs*Sn"
    ],
    "canonical_expression": "Eg = a0 + a1*Sn + a2*Br + a3*Cl + a4*Cs + a5*Sn^2 + a6*Br^2 + a7*Cs^2 + a8*Cs*Sn",
    "duplicate_of": null,
    "term_count": 8,
    "cv_rmse_mean": 0.05871150052984966,
    "cv_rmse_std": 0.004094866150156857,
    "cv_r2": 0.963792483210172,
    "fold_rmse": [
      0.05994968642948298,
      0.06474086228077983,
      0.058843388708908324,
      0.054065160220667985,
      0.05595840500940918
    ],
    "train_rmse": 0.057128764293648354,
    "train_mae": 0.04089532543122432,
    "train_r2": 0.9658677161941583,
    "condition_number": 24.067815792183353,
    "coefficients": [
      {
        "term": "Intercept",
        "coefficient": 1.5600568988640813,
        "ci_95_low": 1.5501034600070007,
        "ci_95_high": 1.5700103377211618
      },
      {
        "term": "Sn",
        "coefficient": -1.103316986705038,
        "ci_95_low": -1.1701563360449003,
        "ci_95_high": -1.0364776373651758
      },
      {
        "term": "Br",
        "coefficient": 0.35123684239652186,
        "ci_95_low": 0.290645460256468,
        "ci_95_high": 0.41182822453657575
      },
      {
        "term": "Cl",
        "coefficient": 1.5218821065286947,
        "ci_95_low": 1.4822309440380963,
        "ci_95_high": 1.5615332690192931
      },
      {
        "term": "Cs",
        "coefficient": 0.05768234467636912,
        "ci_95_low": -0.020671886408453556,
        "ci_95_high": 0.1360365757611918
      },
      {
        "term": "Sn^2",
        "coefficient": 0.9145882088753706,
        "ci_95_low": 0.8381101700305121,
        "ci_95_high": 0.9910662477202291
      },
      {
        "term": "Br^2",
        "coefficient": 0.35685713874740677,
        "ci_95_low": 0.2873031238194481,
        "ci_95_high": 0.4264111536753654
      },
      {
        "term": "Cs^2",
        "coefficient": 0.045798242279397765,
        "ci_95_low": -0.03673869907035308,
        "ci_95_high": 0.1283351836291486
      },
      {
        "term": "Cs*Sn",
        "coefficient": -0.2546474806888025,
        "ci_95_low": -0.306920381935153,
        "ci_95_high": -0.20237457944245202
      }
    ]
  },
  {
    "candidate_index": 12,
    "raw": "Eg = a0 + a1*Sn + a2*Br + a3*Cl + a4*Cs + a5*Sn^2 + a6*Br^2 + a7*Cs^2 + a8*Cs*Br",
    "valid": true,
    "invalid_reasons": [],
    "has_constant": true,
    "terms": [
      "Sn",
      "Br",
      "Cl",
      "Cs",
      "Sn^2",
      "Br^2",
      "Cs^2",
      "Cs*Br"
    ],
    "canonical_expression": "Eg = a0 + a1*Sn + a2*Br + a3*Cl + a4*Cs + a5*Sn^2 + a6*Br^2 + a7*Cs^2 + a8*Cs*Br",
    "duplicate_of": null,
    "term_count": 8,
    "cv_rmse_mean": 0.06374408148474067,
    "cv_rmse_std": 0.005964609872296445,
    "cv_r2": 0.957180552344761,
    "fold_rmse": [
      0.06786246490109814,
      0.07107714707310663,
      0.06290382336993992,
      0.05573972418693808,
      0.06113724789262059
    ],
    "train_rmse": 0.061794427525257045,
    "train_mae": 0.04273176749260664,
    "train_r2": 0.9600649425144007,
    "condition_number": 24.01249449500337,
    "coefficients": [
      {
        "term": "Intercept",
        "coefficient": 1.5633298087191227,
        "ci_95_low": 1.5525040792079334,
        "ci_95_high": 1.574155538230312
      },
      {
        "term": "Sn",
        "coefficient": -1.0886671140818382,
        "ci_95_low": -1.1608880084369644,
        "ci_95_high": -1.0164462197267121
      },
      {
        "term": "Br",
        "coefficient": 0.35285362000848214,
        "ci_95_low": 0.2869617291729422,
        "ci_95_high": 0.41874551084402206
      },
      {
        "term": "Cl",
        "coefficient": 1.499782692037466,
        "ci_95_low": 1.456946713099516,
        "ci_95_high": 1.542618670975416
      },
      {
        "term": "Cs",
        "coefficient": 0.05436331146728045,
        "ci_95_low": -0.030812299577301916,
        "ci_95_high": 0.1395389225118628
      },
      {
        "term": "Sn^2",
        "coefficient": 0.8411465489911192,
        "ci_95_low": 0.7600167500052493,
        "ci_95_high": 0.9222763479769891
      },
      {
        "term": "Br^2",
        "coefficient": 0.3736213214940075,
        "ci_95_low": 0.2983667653880684,
        "ci_95_high": 0.4488758775999466
      },
      {
        "term": "Cs^2",
        "coefficient": 0.0035240243512341773,
        "ci_95_low": -0.08608010951696499,
        "ci_95_high": 0.09312815821943335
      },
      {
        "term": "Cs*Br",
        "coefficient": -0.07482285151422141,
        "ci_95_low": -0.14547781321782835,
        "ci_95_high": -0.004167889810614472
      }
    ]
  },
  {
    "candidate_index": 13,
    "raw": "Eg = a0 + a1*Sn + a2*Br + a3*Cl + a4*Cs + a5*Sn^2 + a6*Br^2 + a7*Cs^2 + a8*Cs*Cl",
    "valid": true,
    "invalid_reasons": [],
    "has_constant": true,
    "terms": [
      "Sn",
      "Br",
      "Cl",
      "Cs",
      "Sn^2",
      "Br^2",
      "Cs^2",
      "Cs*Cl"
    ],
    "canonical_expression": "Eg = a0 + a1*Sn + a2*Br + a3*Cl + a4*Cs + a5*Sn^2 + a6*Br^2 + a7*Cs^2 + a8*Cs*Cl",
    "duplicate_of": null,
    "term_count": 8,
    "cv_rmse_mean": 0.06257514522240602,
    "cv_rmse_std": 0.0120616249072727,
    "cv_r2": 0.9577935784882734,
    "fold_rmse": [
      0.0618442000147171,
      0.08325188907369996,
      0.057079612129220116,
      0.052246531078702085,
      0.05845349381569085
    ],
    "train_rmse": 0.05828278956676407,
    "train_mae": 0.041670596193368624,
    "train_r2": 0.9644748150480927,
    "condition_number": 23.989389426739837,
    "coefficients": [
      {
        "term": "Intercept",
        "coefficient": 1.5627992209895964,
        "ci_95_low": 1.5526840331268998,
        "ci_95_high": 1.572914408852293
      },
      {
        "term": "Sn",
        "coefficient": -1.0918874188759244,
        "ci_95_low": -1.1600080619298319,
        "ci_95_high": -1.023766775822017
      },
      {
        "term": "Br",
        "coefficient": 0.3381354746775531,
        "ci_95_low": 0.2763066336602767,
        "ci_95_high": 0.39996431569482954
      },
      {
        "term": "Cl",
        "coefficient": 1.6108238484563366,
        "ci_95_low": 1.56312491965009,
        "ci_95_high": 1.6585227772625832
      },
      {
        "term": "Cs",
        "coefficient": 0.050927270713133806,
        "ci_95_low": -0.028977817721118453,
        "ci_95_high": 0.13083235914738606
      },
      {
        "term": "Sn^2",
        "coefficient": 0.8535955753430623,
        "ci_95_low": 0.7770261627106889,
        "ci_95_high": 0.9301649879754357
      },
      {
        "term": "Br^2",
        "coefficient": 0.3729084338493171,
        "ci_95_low": 0.301999619092412,
        "ci_95_high": 0.4438172486062222
      },
      {
        "term": "Cs^2",
        "coefficient": 0.018341885987464696,
        "ci_95_low": -0.06529697781795814,
        "ci_95_high": 0.10198074979288753
      },
      {
        "term": "Cs*Cl",
        "coefficient": -0.3726424723113886,
        "ci_95_low": -0.46139083919926505,
        "ci_95_high": -0.2838941054235121
      }
    ]
  },
  {
    "candidate_index": 14,
    "raw": "Eg = a0 + a1*Sn + a2*Br + a3*Cl + a4*Cs + a5*Sn^2 + a6*Br^2 + a7*Cs*Sn + a8*Sn*Br",
    "valid": true,
    "invalid_reasons": [],
    "has_constant": true,
    "terms": [
      "Sn",
      "Br",
      "Cl",
      "Cs",
      "Sn^2",
      "Br^2",
      "Sn*Br",
      "Cs*Sn"
    ],
    "canonical_expression": "Eg = a0 + a1*Sn + a2*Br + a3*Cl + a4*Cs + a5*Sn^2 + a6*Br^2 + a7*Sn*Br + a8*Cs*Sn",
    "duplicate_of": null,
    "term_count": 8,
    "cv_rmse_mean": 0.058528419977085924,
    "cv_rmse_std": 0.0034474771374119455,
    "cv_r2": 0.9640587765531865,
    "fold_rmse": [
      0.060345774163068015,
      0.06283320329821619,
      0.05945121459637169,
      0.05486564259830062,
      0.05514626522947307
    ],
    "train_rmse": 0.056513844396611494,
    "train_mae": 0.0404482128742815,
    "train_r2": 0.9665985446145005,
    "condition_number": 23.50700217533162,
    "coefficients": [
      {
        "term": "Intercept",
        "coefficient": 1.5525051124875013,
        "ci_95_low": 1.5430094875699765,
        "ci_95_high": 1.5620007374050262
      },
      {
        "term": "Sn",
        "coefficient": -1.0857439212194768,
        "ci_95_low": -1.1523496030576628,
        "ci_95_high": -1.019138239381291
      },
      {
        "term": "Br",
        "coefficient": 0.3953217667801145,
        "ci_95_low": 0.33036675876344646,
        "ci_95_high": 0.46027677479678253
      },
      {
        "term": "Cl",
        "coefficient": 1.5243532022910757,
        "ci_95_low": 1.4856412210622039,
        "ci_95_high": 1.5630651835199476
      },
      {
        "term": "Cs",
        "coefficient": 0.09660351332285537,
        "ci_95_low": 0.07133968509480038,
        "ci_95_high": 0.12186734155091036
      },
      {
        "term": "Sn^2",
        "coefficient": 0.9214856511962802,
        "ci_95_low": 0.8457261765995625,
        "ci_95_high": 0.997245125792998
      },
      {
        "term": "Br^2",
        "coefficient": 0.3239260747254527,
        "ci_95_low": 0.25244240248339744,
        "ci_95_high": 0.39540974696750797
      },
      {
        "term": "Sn*Br",
        "coefficient": -0.15563064190900924,
        "ci_95_low": -0.24263059987323154,
        "ci_95_high": -0.06863068394478693
      },
      {
        "term": "Cs*Sn",
        "coefficient": -0.2358095293850741,
        "ci_95_low": -0.2876263801628183,
        "ci_95_high": -0.1839926786073299
      }
    ]
  },
  {
    "candidate_index": 15,
    "raw": "Eg = a0 + a1*Sn + a2*Br + a3*Cl + a4*Cs + a5*Sn^2 + a6*Br^2 + a7*Cs*Br + a8*Br*Cl",
    "valid": true,
    "invalid_reasons": [],
    "has_constant": true,
    "terms": [
      "Sn",
      "Br",
      "Cl",
      "Cs",
      "Sn^2",
      "Br^2",
      "Br*Cl",
      "Cs*Br"
    ],
    "canonical_expression": "Eg = a0 + a1*Sn + a2*Br + a3*Cl + a4*Cs + a5*Sn^2 + a6*Br^2 + a7*Br*Cl + a8*Cs*Br",
    "duplicate_of": null,
    "term_count": 8,
    "cv_rmse_mean": 0.06493174355803075,
    "cv_rmse_std": 0.007087813223501533,
    "cv_r2": 0.9554548639343518,
    "fold_rmse": [
      0.06885358031581164,
      0.07480320445980988,
      0.06330973519420728,
      0.05645645577965442,
      0.061235742040670546
    ],
    "train_rmse": 0.06179432957432034,
    "train_mae": 0.04272163419547945,
    "train_r2": 0.9600650691171817,
    "condition_number": 39.46572528992021,
    "coefficients": [
      {
        "term": "Intercept",
        "coefficient": 1.5631156645766162,
        "ci_95_low": 1.5530801099626863,
        "ci_95_high": 1.5731512191905461
      },
      {
        "term": "Sn",
        "coefficient": -1.0885272811857685,
        "ci_95_low": -1.1606694933161918,
        "ci_95_high": -1.016385069055345
      },
      {
        "term": "Br",
        "coefficient": 0.35329889397984526,
        "ci_95_low": 0.28633004953676416,
        "ci_95_high": 0.42026773842292636
      },
      {
        "term": "Cl",
        "coefficient": 1.5016144041948454,
        "ci_95_low": 1.4474345905089112,
        "ci_95_high": 1.5557942178807795
      },
      {
        "term": "Cs",
        "coefficient": 0.05733174430020341,
        "ci_95_low": 0.024763813802184932,
        "ci_95_high": 0.08989967479822189
      },
      {
        "term": "Sn^2",
        "coefficient": 0.8411733359896312,
        "ci_95_low": 0.7600417081469785,
        "ci_95_high": 0.9223049638322839
      },
      {
        "term": "Br^2",
        "coefficient": 0.3735193557423955,
        "ci_95_low": 0.29811464234031304,
        "ci_95_high": 0.4489240691444779
      },
      {
        "term": "Br*Cl",
        "coefficient": -0.008753611880999712,
        "ci_95_low": -0.20623458498136538,
        "ci_95_high": 0.18872736121936595
      },
      {
        "term": "Cs*Br",
        "coefficient": -0.07388961342377767,
        "ci_95_low": -0.1443416407751781,
        "ci_95_high": -0.0034375860723772356
      }
    ]
  },
  {
    "candidate_index": 16,
    "raw": "Eg = a0 + a1*Sn + a2*Br + a3*Cl + a4*Cs + a5*Sn^2 + a6*Br^2 + a7*Cs^2 + a8*Cs*Sn + a9*Cs*Br + a10*Cs*Cl",
    "valid": true,
    "invalid_reasons": [],
    "has_constant": true,
    "terms": [
      "Sn",
      "Br",
      "Cl",
      "Cs",
      "Sn^2",
      "Br^2",
      "Cs^2",
      "Cs*Sn",
      "Cs*Br",
      "Cs*Cl"
    ],
    "canonical_expression": "Eg = a0 + a1*Sn + a2*Br + a3*Cl + a4*Cs + a5*Sn^2 + a6*Br^2 + a7*Cs^2 + a8*Cs*Sn + a9*Cs*Br + a10*Cs*Cl",
    "duplicate_of": null,
    "term_count": 10,
    "cv_rmse_mean": 0.056460961720875655,
    "cv_rmse_std": 0.00976475637958474,
    "cv_r2": 0.9658375640798007,
    "fold_rmse": [
      0.05367115694065665,
      0.0734491472605937,
      0.0528239209507296,
      0.048349974321923866,
      0.054010609130474445
    ],
    "train_rmse": 0.052598708919453646,
    "train_mae": 0.03785053918537625,
    "train_r2": 0.9710661746392519,
    "condition_number": 24.170744968662827,
    "coefficients": [
      {
        "term": "Intercept",
        "coefficient": 1.5543407859569287,
        "ci_95_low": 1.545012788848686,
        "ci_95_high": 1.5636687830651714
      },
      {
        "term": "Sn",
        "coefficient": -1.1084708530409044,
        "ci_95_low": -1.1701451079345073,
        "ci_95_high": -1.0467965981473015
      },
      {
        "term": "Br",
        "coefficient": 0.3604099039417853,
        "ci_95_low": 0.3041442560813519,
        "ci_95_high": 0.41667555180221866
      },
      {
        "term": "Cl",
        "coefficient": 1.612477201029286,
        "ci_95_low": 1.569318390734874,
        "ci_95_high": 1.655636011323698
      },
      {
        "term": "Cs",
        "coefficient": 0.0838692958266709,
        "ci_95_low": 0.011093848514966448,
        "ci_95_high": 0.15664474313837534
      },
      {
        "term": "Sn^2",
        "coefficient": 0.9255406866447385,
        "ci_95_low": 0.8549341666909004,
        "ci_95_high": 0.9961472065985767
      },
      {
        "term": "Br^2",
        "coefficient": 0.36701739414989326,
        "ci_95_low": 0.30279785058793135,
        "ci_95_high": 0.4312369377118552
      },
      {
        "term": "Cs^2",
        "coefficient": 0.10934448864516039,
        "ci_95_low": 0.03139673502670866,
        "ci_95_high": 0.18729224226361213
      },
      {
        "term": "Cs*Sn",
        "coefficient": -0.25965886951707606,
        "ci_95_low": -0.30922638449132334,
        "ci_95_high": -0.21009135454282882
      },
      {
        "term": "Cs*Br",
        "coefficient": -0.16154567176562717,
        "ci_95_low": -0.22327261800825102,
        "ci_95_high": -0.09981872552300333
      },
      {
        "term": "Cs*Cl",
        "coefficient": -0.3408550010199507,
        "ci_95_low": -0.42168532284134985,
        "ci_95_high": -0.26002467919855154
      }
    ]
  }
]
