Repository: qinyu319/llm-sr-perovskite-bandgap

# LLM符号表达式重复运行项目说明

## 1. 项目目的

本项目用于检验LLM提出的钙钛矿带隙解析表达式是否具有稳定性，而不是某一次随机生成的偶然结果。

研究目标是使用组成分数变量：

- `Sn`：B位Sn比例
- `Br`：X位Br比例
- `Cl`：X位Cl比例
- `Cs`：A位Cs比例

构建光学带隙 `Eg` 的低阶、可解释多项式模型。LLM只负责提出表达式结构，所有数值系数均由训练集上的普通最小二乘法（OLS）确定。

## 2. 数据文件

| 文件 | 内容 |
| --- | --- |
| `../data/train_518.xlsx` | 518条训练数据，用于OLS拟合和五折交叉验证 |
| `../data/test_92.xlsx` | 92条测试数据，仅在最终M4结构确定后使用 |

训练集和测试集在全部重复运行中保持固定，不重新划分。

目标列为 `Bg/bg`。建模只使用 `Sn`、`Br`、`Cl`、`Cs`，不重复引入与其存在组成闭合关系的 `Pb`、`I`、`FA`、`MA`。

## 3. 提示词迭代流程

冻结的提示词位于 `prompts/`：

| 阶段 | 作用 |
| --- | --- |
| `M0.txt` | 只允许Sn、Br、Cl线性主效应 |
| `M1.txt` | 加入Sn、Br、Cl平方项，不允许交互项 |
| `M2.txt` | 加入Sn/Br/Cl之间的二阶交互项 |
| `M3.txt` | 引入Cs及Cs相关交互项 |

File: llm_repeated/repeated_runs_30/run_003/parsed_structures/M3_attempt_1.json
[
  {
    "candidate_index": 1,
    "raw": "Eg = a0 + a1*Sn + a2*Br + a3*Cl + a4*Sn^2 + a5*Br^2",
    "valid": false,
    "invalid_reasons": [
      "missing required Cs main effect"
    ],
    "has_constant": true,
    "terms": [
      "Sn",
      "Br",
      "Cl",
      "Sn^2",
      "Br^2"
    ],
    "canonical_expression": null,
    "duplicate_of": null
  },
  {
    "candidate_index": 2,
    "raw": "Eg = a0 + a1*Sn + a2*Br + a3*Cl + a4*Cs + a5*Sn^2 + a6*Br^2",
    "valid": true,
    "invalid_reasons": [],
    "has_constant": true,
    "terms": [
      "Sn",
      "Br",
      "Cl",
      "Cs",
      "Sn^2",
      "Br^2"
    ],
    "canonical_expression": "Eg = a0 + a1*Sn + a2*Br + a3*Cl + a4*Cs + a5*Sn^2 + a6*Br^2",
    "duplicate_of": null,
    "term_count": 6,
    "cv_rmse_mean": 0.0636464149932967,
    "cv_rmse_std": 0.005979804946823144,
    "cv_r2": 0.957308687376925,
    "fold_rmse": [
      0.067924463445952,
      0.07115527572936219,
      0.06263776482842552,
      0.05610731202297556,
      0.060407258939768234
    ],
    "train_rmse": 0.062061197913771585,
    "train_mae": 0.04296783370513845,
    "train_r2": 0.959719393987788,
    "condition_number": 21.83982714537698,
    "coefficients": [
      {
        "term": "Intercept",
        "coefficient": 1.5656347615359179,
        "ci_95_low": 1.5559090122066428,
        "ci_95_high": 1.575360510865193
      },
      {
        "term": "Sn",
        "coefficient": -1.0885113478272197,
        "ci_95_low": -1.1608223276429641,
        "ci_95_high": -1.0162003680114753
      },
      {
        "term": "Br",
        "coefficient": 0.34570757222914,
        "ci_95_low": 0.28003951629529256,
        "ci_95_high": 0.41137562816298745
      },
      {
        "term": "Cl",
        "coefficient": 1.502404888678729,
        "ci_95_low": 1.460296688653669,
        "ci_95_high": 1.5445130887037888
      },
      {
        "term": "Cs",
        "coefficient": 0.033506143409212194,
        "ci_95_low": 0.010028316878033194,
        "ci_95_high": 0.05698396994039119
      },
      {
        "term": "Sn^2",
        "coefficient": 0.8417616683763601,
        "ci_95_low": 0.7604440456775923,
        "ci_95_high": 0.923079291075128
      },
      {
        "term": "Br^2",
        "coefficient": 0.369035911126146,
        "ci_95_low": 0.29401199501181374,
        "ci_95_high": 0.4440598272404782
      }
    ]
  },
  {
    "candidate_index": 3,
    "raw": "Eg = a0 + a1*Sn + a2*Br + a3*Cl + a4*Cs + a5*Sn^2 + a6*Br^2 + a7*Cs^2",
    "valid": true,
    "invalid_reasons": [],
    "has_constant": true,
    "terms": [
      "Sn",
      "Br",
      "Cl",
      "Cs",
      "Sn^2",
      "Br^2",
      "Cs^2"
    ],
    "canonical_expression": "Eg = a0 + a1*Sn + a2*Br + a3*Cl + a4*Cs + a5*Sn^2 + a6*Br^2 + a7*Cs^2",
    "duplicate_of": null,
    "term_count": 7,
    "cv_rmse_mean": 0.06372659758335224,
    "cv_rmse_std": 0.005896944956610462,
    "cv_r2": 0.9572105709727187,
    "fold_rmse": [
      0.06795852556186296,
      0.07116545421666212,
      0.06263297081791575,
      0.05635045030161571,
      0.06052558701870463
    ],
    "train_rmse": 0.06205662488777675,
    "train_mae": 0.042936809076143924,
    "train_r2": 0.9597253299825146,
    "condition_number": 23.969983764039974,
    "coefficients": [
      {
        "term": "Intercept",
        "coefficient": 1.564999927230005,
        "ci_95_low": 1.554254844422146,
        "ci_95_high": 1.575745010037864
      },
      {
        "term": "Sn",
        "coefficient": -1.0880464552991482,
        "ci_95_low": -1.1604999225236006,
        "ci_95_high": -1.015592988074696
      },
      {
        "term": "Br",
        "coefficient": 0.34552595878719955,
        "ci_95_low": 0.2797852089551982,
        "ci_95_high": 0.4112667086192009
      },
      {
        "term": "Cl",
        "coefficient": 1.5034707937564598,
        "ci_95_low": 1.460637725254667,
        "ci_95_high": 1.5463038622582526
      },
      {
        "term": "Cs",
        "coefficient": 0.044903043540112104,
        "ci_95_low": -0.04007838217498571,
        "ci_95_high": 0.1298844692552099
      },
      {
        "term": "Sn^2",
        "coefficient": 0.8417542654814756,
        "ci_95_low": 0.7603625603224307,
        "ci_95_high": 0.9231459706405205
      },
      {
        "term": "Br^2",
        "coefficient": 0.37001940178370246,
        "ci_95_low": 0.2945971707434878,
        "ci_95_high": 0.44544163282391713
      },
      {
        "term": "Cs^2",
        "coefficient": -0.012367922530934196,
        "ci_95_low": -0.1009938675130945,
        "ci_95_high": 0.07625802245122609
      }
    ]
  },
  {
    "candidate_index": 4,
    "raw": "Eg = a0 + a1*Sn + a2*Br + a3*Cl + a4*Cs + a5*Sn^2 + a6*Br^2 + a7*Cs*Sn",
    "valid": true,
    "invalid_reasons": [],
    "has_constant": true,
    "terms": [
      "Sn",
      "Br",
      "Cl",
      "Cs",
      "Sn^2",
      "Br^2",
      "Cs*Sn"
    ],
    "canonical_expression": "Eg = a0 + a1*Sn + a2*Br + a3*Cl + a4*Cs + a5*Sn^2 + a6*Br^2 + a7*Cs*Sn",
    "duplicate_of": null,
    "term_count": 7,
    "cv_rmse_mean": 0.05873674205630693,
    "cv_rmse_std": 0.003978764073945925,
    "cv_r2": 0.9637696779051705,
    "fold_rmse": [
      0.06001786260022976,
      0.06456335129301197,
      0.05887545755669329,
      0.05426003169363869,
      0.055967007137960975
    ],
    "train_rmse": 0.05719541713272556,
    "train_mae": 0.04088567658929329,
    "train_r2": 0.9657880246135222,
    "condition_number": 21.98723938339402,
    "coefficients": [
      {
        "term": "Intercept",
        "coefficient": 1.5578367623450686,
        "ci_95_low": 1.5487212774693837,
        "ci_95_high": 1.5669522472207535
      },
      {
        "term": "Sn",
        "coefficient": -1.1013798994006034,
        "ci_95_low": -1.168140036017811,
        "ci_95_high": -1.034619762783396
      },
      {
        "term": "Br",
        "coefficient": 0.3504843021204491,
        "ci_95_low": 0.2898971950267466,
        "ci_95_high": 0.41107140921415164
      },
      {
        "term": "Cl",
        "coefficient": 1.5254431598999378,
        "ci_95_low": 1.486307762161865,
        "ci_95_high": 1.5645785576380107
      },
      {
        "term": "Cs",
        "coefficient": 0.09879113454283442,
        "ci_95_low": 0.07327775937090411,
        "ci_95_high": 0.12430450971476473
      },
      {
        "term": "Sn^2",
        "coefficient": 0.9133612329111092,
        "ci_95_low": 0.8369014060717223,
        "ci_95_high": 0.9898210597504961
      },
      {
        "term": "Br^2",
        "coefficient": 0.3606396596739568,
        "ci_95_low": 0.2914080384713971,
        "ci_95_high": 0.42987128087651644
      },
      {
        "term": "Cs*Sn",
        "coefficient": -0.2504514725279483,
        "ci_95_low": -0.3021838208570225,
        "ci_95_high": -0.1987191241988741
      }
    ]
  },
  {
    "candidate_index": 5,
    "raw": "Eg = a0 + a1*Sn + a2*Br + a3*Cl + a4*Cs + a5*Sn^2 + a6*Br^2 + a7*Cs*Br",
    "valid": true,
    "invalid_reasons": [],
    "has_constant": true,
    "terms": [
      "Sn",
      "Br",
      "Cl",
      "Cs",
      "Sn^2",
      "Br^2",
      "Cs*Br"
    ],
    "canonical_expression": "Eg = a0 + a1*Sn + a2*Br + a3*Cl + a4*Cs + a5*Sn^2 + a6*Br^2 + a7*Cs*Br",
    "duplicate_of": null,
    "term_count": 7,
    "cv_rmse_mean": 0.06366567723340301,
    "cv_rmse_std": 0.005979090944775947,
    "cv_r2": 0.9572834935488009,
    "fold_rmse": [
      0.06774499558269398,
      0.07101101486277261,
      0.06290301172161344,
      0.05559765697463303,
      0.061071707025301965
    ],
    "train_rmse": 0.06179478992340288,
    "train_mae": 0.042726743849605946,
    "train_r2": 0.96006447410863,
    "condition_number": 21.85560767739716,
    "coefficients": [
      {
        "term": "Intercept",
        "coefficient": 1.5631643851534862,
        "ci_95_low": 1.5531989595587377,
        "ci_95_high": 1.5731298107482348
      },
      {
        "term": "Sn",
        "coefficient": -1.0885345061025935,
        "ci_95_low": -1.16060597201719,
        "ci_95_high": -1.016463040187997
      },
      {
        "term": "Br",
        "coefficient": 0.35275774725772197,
        "ci_95_low": 0.2869754735922221,
        "ci_95_high": 0.41854002092322184
      },
      {
        "term": "Cl",
        "coefficient": 1.5001008236717495,
        "ci_95_low": 1.4580767419959642,
        "ci_95_high": 1.5421249053475348
      },
      {
        "term": "Cs",
        "coefficient": 0.05746073449952457,
        "ci_95_low": 0.025054799535850422,
        "ci_95_high": 0.08986666946319871
      },
      {
        "term": "Sn^2",
        "coefficient": 0.841148278706925,
        "ci_95_low": 0.7600979731258711,
        "ci_95_high": 0.9221985842879789
      },
      {
        "term": "Br^2",
        "coefficient": 0.3738712867235659,
        "ci_95_low": 0.29895906832683883,
        "ci_95_high": 0.44878350512029297
      },
      {
        "term": "Cs*Br",
        "coefficient": -0.07435746800662937,
        "ci_95_low": -0.1439462454188332,
        "ci_95_high": -0.004768690594425556
      }
    ]
  },
  {
    "candidate_index": 6,
    "raw": "Eg = a0 + a1*Sn + a2*Br + a3*Cl + a4*Cs + a5*Sn^2 + a6*Br^2 + a7*Cs*Cl",
    "valid": true,
    "invalid_reasons": [],
    "has_constant": true,
    "terms": [
      "Sn",
      "Br",
      "Cl",
      "Cs",
      "Sn^2",
      "Br^2",
      "Cs*Cl"
    ],
    "canonical_expression": "Eg = a0 + a1*Sn + a2*Br + a3*Cl + a4*Cs + a5*Sn^2 + a6*Br^2 + a7*Cs*Cl",
    "duplicate_of": null,
    "term_count": 7,
    "cv_rmse_mean": 0.06250667811689362,
    "cv_rmse_std": 0.011917689307891338,
    "cv_r2": 0.9579125518591904,
    "fold_rmse": [
      0.06176106333519263,
      0.08292997837545998,
      0.05710944346624438,
      0.05225499330912004,
      0.05847791209845103
    ],
    "train_rmse": 0.0582934160286436,
    "train_mae": 0.04166875743896267,
    "train_r2": 0.9644618595447233,
    "condition_number": 21.866143500824617,
    "coefficients": [
      {
        "term": "Intercept",
        "coefficient": 1.5618749985393434,
        "ci_95_low": 1.5526869819245908,
        "ci_95_high": 1.571063015154096
      },
      {
        "term": "Sn",
        "coefficient": -1.0911857035024368,
        "ci_95_low": -1.1591764854643287,
        "ci_95_high": -1.023194921540545
      },
      {
        "term": "Br",
        "coefficient": 0.33790195081460905,
        "ci_95_low": 0.27613194614365705,
        "ci_95_high": 0.39967195548556106
      },
      {
        "term": "Cl",
        "coefficient": 1.6119022276872566,
        "ci_95_low": 1.5644955664666447,
        "ci_95_high": 1.6593088889078684
      },
      {
        "term": "Cs",
        "coefficient": 0.06767235376054485,
        "ci_95_low": 0.044146369209782,
        "ci_95_high": 0.0911983383113077
      },
      {
        "term": "Sn^2",
        "coefficient": 0.8535306001551061,
        "ci_95_low": 0.7770232758447203,
        "ci_95_high": 0.9300379244654918
      },
      {
        "term": "Br^2",
        "coefficient": 0.37434262341739905,
        "ci_95_low": 0.30379276376886843,
        "ci_95_high": 0.44489248306592966
      },
      {
        "term": "Cs*Cl",
        "coefficient": -0.37094057545249715,
        "ci_95_low": -0.45927794822626583,
        "ci_95_high": -0.28260320267872846
      }
    ]
  },
  {
    "candidate_index": 7,
    "raw": "Eg = a0 + a1*Sn + a2*Br + a3*Cl + a4*Cs + a5*Sn^2 + a6*Br^2 + a7*Cs*Sn + a8*Cs*Br",
    "valid": true,
    "invalid_reasons": [],
    "has_constant": true,
    "terms": [
      "Sn",
      "Br",
      "Cl",
      "Cs",
      "Sn^2",
      "Br^2",
      "Cs*Sn",
      "Cs*Br"
    ],
    "canonical_expression": "Eg = a0 + a1*Sn + a2*Br + a3*Cl + a4*Cs + a5*Sn^2 + a6*Br^2 + a7*Cs*Sn + a8*Cs*Br",
    "duplicate_of": null,
    "term_count": 8,
    "cv_rmse_mean": 0.058127236767094595,
    "cv_rmse_std": 0.004242602312181955,
    "cv_r2": 0.964495840398022,
    "fold_rmse": [
      0.0584929248434779,
      0.06439698472257813,
      0.059080986078828036,
      0.05313938689681687,
      0.055525901293772044
    ],
    "train_rmse": 0.05626078865030329,
    "train_mae": 0.039758754592672974,
    "train_r2": 0.9668970026758805,
    "condition_number": 22.0039723673984,
    "coefficients": [
      {
        "term": "Intercept",
        "coefficient": 1.5527164396110915,
        "ci_95_low": 1.5434163393375055,
        "ci_95_high": 1.5620165398846775
      },
      {
        "term": "Sn",
        "coefficient": -1.102439679289998,
        "ci_95_low": -1.1681756079861294,
        "ci_95_high": -1.0367037505938665
      },
      {
        "term": "Br",
        "coefficient": 0.36371508896860427,
        "ci_95_low": 0.30372805216911986,
        "ci_95_high": 0.4237021257680887
      },
      {
        "term": "Cl",
        "coefficient": 1.5230643664017576,
        "ci_95_low": 1.4845138857719977,
        "ci_95_high": 1.5616148470315174
      },
      {
        "term": "Cs",
        "coefficient": 0.1476247185461348,
        "ci_95_low": 0.11340675035152027,
        "ci_95_high": 0.18184268674074933
      },
      {
        "term": "Sn^2",
        "coefficient": 0.9179045932057943,
        "ci_95_low": 0.8425889722874291,
        "ci_95_high": 0.9932202141241595
      },
      {
        "term": "Br^2",
        "coefficient": 0.3687910443036037,
        "ci_95_low": 0.30051332409579584,
        "ci_95_high": 0.4370687645114116
      },
      {
        "term": "Cs*Sn",
        "coefficient": -0.27025552664265057,
        "ci_95_low": -0.3220568222663943,
        "ci_95_high": -0.2184542310189068
      },
      {
        "term": "Cs*Br",
        "coefficient": -0.13556004936269955,
        "ci_95_low": -0.20005519193712445,
        "ci_95_high": -0.07106490678827466
      }
    ]
  },
  {
    "candidate_index": 8,
    "raw": "Eg = a0 + a1*Sn + a2*Br + a3*Cl + a4*Cs + a5*Sn^2 + a6*Br^2 + a7*Cs*Sn + a8*Cs*Cl",
    "valid": true,
    "invalid_reasons": [],
    "has_constant": true,
    "terms": [
      "Sn",
      "Br",
      "Cl",
      "Cs",
      "Sn^2",
      "Br^2",
      "Cs*Sn",
      "Cs*Cl"
    ],
    "canonical_expression": "Eg = a0 + a1*Sn + a2*Br + a3*Cl + a4*Cs + a5*Sn^2 + a6*Br^2 + a7*Cs*Sn + a8*Cs*Cl",
    "duplicate_of": null,
    "term_count": 8,
    "cv_rmse_mean": 0.0584650434056078,
    "cv_rmse_std": 0.011217748020692558,
    "cv_r2": 0.9631707175013153,
    "fold_rmse": [
      0.055556338610190076,
      0.07812006203056816,
      0.05282959843052616,
      0.05016304581044415,
      0.055656172146310454
    ],
    "train_rmse": 0.054107711838195155,
    "train_mae": 0.03926087486134511,
    "train_r2": 0.9693821970017462,
    "condition_number": 21.992651226704012,
    "coefficients": [
      {
        "term": "Intercept",
        "coefficient": 1.5552651680420209,
        "ci_95_low": 1.5466085674372454,
        "ci_95_high": 1.5639217686467963
      },
      {
        "term": "Sn",
        "coefficient": -1.1025280815784517,
        "ci_95_low": -1.1657471376427642,
        "ci_95_high": -1.0393090255141393
      },
      {
        "term": "Br",
        "coefficient": 0.3431953132457193,
        "ci_95_low": 0.2857925666978585,
        "ci_95_high": 0.40059805979358004
      },
      {
        "term": "Cl",
        "coefficient": 1.6193177112496753,
        "ci_95_low": 1.575242186018184,
        "ci_95_high": 1.6633932364811665
      },
      {
        "term": "Cs",
        "coefficient": 0.12267888917628164,
        "ci_95_low": 0.09776786050217379,
        "ci_95_high": 0.1475899178503895
      },
      {
        "term": "Sn^2",
        "coefficient": 0.9170216432831484,
        "ci_95_low": 0.8446121809642734,
        "ci_95_high": 0.9894311056020234
      },
      {
        "term": "Br^2",
        "coefficient": 0.3660740356074962,
        "ci_95_low": 0.3005007372446597,
        "ci_95_high": 0.43164733397033267
      },
      {
        "term": "Cs*Sn",
        "coefficient": -0.22715626984385845,
        "ci_95_low": -0.2765006164741183,
        "ci_95_high": -0.17781192321359862
      },
      {
        "term": "Cs*Cl",
        "coefficient": -0.3252750459356004,
        "ci_95_low": -0.407947611315837,
        "ci_95_high": -0.24260248055536382
      }
    ]
  },
  {
    "candidate_index": 9,
    "raw": "Eg = a0 + a1*Sn + a2*Br + a3*Cl + a4*Cs + a5*Sn^2 + a6*Br^2 + a7*Cs*Br + a8*Cs*Cl",
    "valid": true,
    "invalid_reasons": [],
    "has_constant": true,
    "terms": [
      "Sn",
      "Br",
      "Cl",
      "Cs",
      "Sn^2",
      "Br^2",
      "Cs*Br",
      "Cs*Cl"
    ],
    "canonical_expression": "Eg = a0 + a1*Sn + a2*Br + a3*Cl + a4*Cs + a5*Sn^2 + a6*Br^2 + a7*Cs*Br + a8*Cs*Cl",
    "duplicate_of": null,
    "term_count": 8,
    "cv_rmse_mean": 0.06225746197630374,
    "cv_rmse_std": 0.011366945121886532,
    "cv_r2": 0.9583454771733078,
    "fold_rmse": [
      0.06168361112283496,
      0.08157120161191161,
      0.057861474149684344,
      0.05182349787049318,
      0.058347525126594586
    ],
    "train_rmse": 0.057880370534744076,
    "train_mae": 0.04122478049950488,
    "train_r2": 0.9649636954386247,
    "condition_number": 21.879306803632925,
    "coefficients": [
      {
        "term": "Intercept",
        "coefficient": 1.5588239442923124,
        "ci_95_low": 1.5494260610751245,
        "ci_95_high": 1.5682218275095003
      },
      {
        "term": "Sn",
        "coefficient": -1.091261641257069,
        "ci_95_low": -1.1588372869908334,
        "ci_95_high": -1.0236859955233046
      },
      {
        "term": "Br",
        "coefficient": 0.34627685473988196,
        "ci_95_low": 0.2845823424079012,
        "ci_95_high": 0.4079713670718627
      },
      {
        "term": "Cl",
        "coefficient": 1.6110834552938724,
        "ci_95_low": 1.5639624979072155,
        "ci_95_high": 1.6582044126805293
      },
      {
        "term": "Cs",
        "coefficient": 0.09721652944951809,
        "ci_95_low": 0.06545421343565608,
        "ci_95_high": 0.1289788454633801
      },
      {
        "term": "Sn^2",
        "coefficient": 0.8530008651833048,
        "ci_95_low": 0.7769597257005242,
        "ci_95_high": 0.9290420046660853
      },
      {
        "term": "Br^2",
        "coefficient": 0.38027777197198187,
        "ci_95_low": 0.310025838878071,
        "ci_95_high": 0.45052970506589274
      },
      {
        "term": "Cs*Br",
        "coefficient": -0.08980585756607382,
        "ci_95_low": -0.15514990888941144,
        "ci_95_high": -0.024461806242736195
      },
      {
        "term": "Cs*Cl",
        "coefficient": -0.37759389173938096,
        "ci_95_low": -0.4655252301502769,
        "ci_95_high": -0.289662553328485
      }
    ]
  },
  {
    "candidate_index": 10,
    "raw": "Eg = a0 + a1*Sn + a2*Br + a3*Cl + a4*Cs + a5*Sn^2 + a6*Br^2 + a7*Cs*Sn + a8*Cs*Br + a9*Cs*Cl",
    "valid": true,
    "invalid_reasons": [],
    "has_constant": true,
    "terms": [
      "Sn",
      "Br",
      "Cl",
      "Cs",
      "Sn^2",
      "Br^2",
      "Cs*Sn",
      "Cs*Br",
      "Cs*Cl"
    ],
    "canonical_expression": "Eg = a0 + a1*Sn + a2*Br + a3*Cl + a4*Cs + a5*Sn^2 + a6*Br^2 + a7*Cs*Sn + a8*Cs*Br + a9*Cs*Cl",
    "duplicate_of": null,
    "term_count": 9,
    "cv_rmse_mean": 0.05687376487926461,
    "cv_rmse_std": 0.009507704384787086,
    "cv_r2": 0.9653900364435928,
    "fold_rmse": [
      0.05418116113065819,
      0.07346693787581285,
      0.05334699908788974,
      0.04916136422911846,
      0.054212362072843814
    ],
    "train_rmse": 0.05299124389948635,
    "train_mae": 0.03801919209974947,
    "train_r2": 0.9706327070329943,
    "condition_number": 22.010459424957766,
    "coefficients": [
      {
        "term": "Intercept",
        "coefficient": 1.549773099661345,
        "ci_95_low": 1.5409753497387826,
        "ci_95_high": 1.5585708495839075
      },
      {
        "term": "Sn",
        "coefficient": -1.1036771776462688,
        "ci_95_low": -1.1656548618669023,
        "ci_95_high": -1.0416994934256354
      },
      {
        "term": "Br",
        "coefficient": 0.35710674697392997,
        "ci_95_low": 0.30052689762899665,
        "ci_95_high": 0.4136865963188633
      },
      {
        "term": "Cl",
        "coefficient": 1.6186761683226498,
        "ci_95_low": 1.5754665872088447,
        "ci_95_high": 1.661885749436455
      },
      {
        "term": "Cs",
        "coefficient": 0.17504506977636772,
        "ci_95_low": 0.14209510721139848,
        "ci_95_high": 0.20799503234133696
      },
      {
        "term": "Sn^2",
        "coefficient": 0.9219225565915641,
        "ci_95_low": 0.8509069247262311,
        "ci_95_high": 0.9929381884568971
      },
      {
        "term": "Br^2",
        "coefficient": 0.3748441575254476,
        "ci_95_low": 0.3104537706786878,
        "ci_95_high": 0.4392345443722074
      },
      {
        "term": "Cs*Sn",
        "coefficient": -0.2477303120840902,
        "ci_95_low": -0.29687873815841703,
        "ci_95_high": -0.19858188600976334
      },
      {
        "term": "Cs*Br",
        "coefficient": -0.14403418752372024,
        "ci_95_low": -0.20487655917955735,
        "ci_95_high": -0.08319181586788313
      },
      {
        "term": "Cs*Cl",
        "coefficient": -0.33180987053530286,
        "ci_95_low": -0.4129035841553813,
        "ci_95_high": -0.2507161569152244
      }
    ]
  },
  {
    "candidate_index": 11,
    "raw": "Eg = a0 + a1*Sn + a2*Br + a3*Cl + a4*Cs + a5*Sn^2 + a6*Br^2 + a7*Cs^2 + a8*Cs*Sn + a9*Cs*Br",
    "valid": true,
    "invalid_reasons": [],
    "has_constant": true,
    "terms": [
      "Sn",
      "Br",
      "Cl",
      "Cs",
      "Sn^2",
      "Br^2",
      "Cs^2",
      "Cs*Sn",
      "Cs*Br"
    ],
    "canonical_expression": "Eg = a0 + a1*Sn + a2*Br + a3*Cl + a4*Cs + a5*Sn^2 + a6*Br^2 + a7*Cs^2 + a8*Cs*Sn + a9*Cs*Br",
    "duplicate_of": null,
    "term_count": 9,
    "cv_rmse_mean": 0.057952744190650884,
    "cv_rmse_std": 0.004606780034189968,
    "cv_r2": 0.9646795249881807,
    "fold_rmse": [
      0.05820085271405754,
      0.06483760269782869,
      0.058934595198113386,
      0.05256535634957075,
      0.05522531399368408
    ],
    "train_rmse": 0.056046142796072666,
    "train_mae": 0.03960519829392251,
    "train_r2": 0.9671491095882208,
    "condition_number": 24.1570975757969,
    "coefficients": [
      {
        "term": "Intercept",
        "coefficient": 1.5562497893578693,
        "ci_95_low": 1.546331949859738,
        "ci_95_high": 1.5661676288560005
      },
      {
        "term": "Sn",
        "coefficient": -1.1060581862756904,
        "ci_95_low": -1.1717068583603618,
        "ci_95_high": -1.040409514191019
      },
      {
        "term": "Br",
        "coefficient": 0.3663630935726678,
        "ci_95_low": 0.30648784891284175,
        "ci_95_high": 0.4262383382324938
      },
      {
        "term": "Cl",
        "coefficient": 1.5163705451666152,
        "ci_95_low": 1.4773564346802652,
        "ci_95_high": 1.5553846556529651
      },
      {
        "term": "Cs",
        "coefficient": 0.07774466851907012,
        "ci_95_low": 0.00029151559261242355,
        "ci_95_high": 0.15519782144552782
      },
      {
        "term": "Sn^2",
        "coefficient": 0.9205718310289617,
        "ci_95_low": 0.8454225129020173,
        "ci_95_high": 0.995721149155906
      },
      {
        "term": "Br^2",
        "coefficient": 0.36271570044277923,
        "ci_95_low": 0.2943633993992463,
        "ci_95_high": 0.4310680014863122
      },
      {
        "term": "Cs^2",
        "coefficient": 0.0831236727976985,
        "ci_95_low": 0.00041365777528033776,
        "ci_95_high": 0.16583368782011665
      },
      {
        "term": "Cs*Sn",
        "coefficient": -0.2797904059990213,
        "ci_95_low": -0.332309130883261,
        "ci_95_high": -0.22727168111478158
      },
      {
        "term": "Cs*Br",
        "coefficient": -0.14869666862490863,
        "ci_95_low": -0.2143241520045197,
        "ci_95_high": -0.08306918524529754
      }
    ]
  },
  {
    "candidate_index": 12,
    "raw": "Eg = a0 + a1*Sn + a2*Br + a3*Cl + a4*Cs + a5*Sn^2 + a6*Br^2 + a7*Cs^2 + a8*Cs*Sn + a9*Cs*Cl",
    "valid": true,
    "invalid_reasons": [],
    "has_constant": true,
    "terms": [
      "Sn",
      "Br",
      "Cl",
      "Cs",
      "Sn^2",
      "Br^2",
      "Cs^2",
      "Cs*Sn",
      "Cs*Cl"
    ],
    "canonical_expression": "Eg = a0 + a1*Sn + a2*Br + a3*Cl + a4*Cs + a5*Sn^2 + a6*Br^2 + a7*Cs^2 + a8*Cs*Sn + a9*Cs*Cl",
    "duplicate_of": null,
    "term_count": 9,
    "cv_rmse_mean": 0.05848168050915107,
    "cv_rmse_std": 0.011643143271215045,
    "cv_r2": 0.9630682991004115,
    "fold_rmse": [
      0.055355237646930275,
      0.0788377502639899,
      0.05258134277685048,
      0.04972539087277129,
      0.05590868098521345
    ],
    "train_rmse": 0.05395263978642366,
    "train_mae": 0.039194094721099866,
    "train_r2": 0.9695574460213233,
    "condition_number": 24.076262296029515,
    "coefficients": [
      {
        "term": "Intercept",
        "coefficient": 1.5585252758570785,
        "ci_95_low": 1.549108104342488,
        "ci_95_high": 1.567942447371669
      },
      {
        "term": "Sn",
        "coefficient": -1.105426127567151,
        "ci_95_low": -1.1686140856818883,
        "ci_95_high": -1.0422381694524139
      },
      {
        "term": "Br",
        "coefficient": 0.34419900226531647,
        "ci_95_low": 0.2868925911814265,
        "ci_95_high": 0.4015054133492064
      },
      {
        "term": "Cl",
        "coefficient": 1.6155061586707515,
        "ci_95_low": 1.5712961149929308,
        "ci_95_high": 1.6597162023485723
      },
      {
        "term": "Cs",
        "coefficient": 0.061938848759185414,
        "ci_95_low": -0.012140020009085914,
        "ci_95_high": 0.13601771752745673
      },
      {
        "term": "Sn^2",
        "coefficient": 0.9189036315764407,
        "ci_95_low": 0.8465979909198875,
        "ci_95_high": 0.9912092722329939
      },
      {
        "term": "Br^2",
        "coefficient": 0.3605363138679501,
        "ci_95_low": 0.2947778344087311,
        "ci_95_high": 0.4262947933271691
      },
      {
        "term": "Cs^2",
        "coefficient": 0.06808925892710062,
        "ci_95_low": -0.010135373452833815,
        "ci_95_high": 0.14631389130703504
      },
      {
        "term": "Cs*Sn",
        "coefficient": -0.2330266212659212,
        "ci_95_low": -0.28273778966510554,
        "ci_95_high": -0.1833154528667368
      },
      {
        "term": "Cs*Cl",
        "coefficient": -0.3304127501370847,
        "ci_95_low": -0.4131406950965998,
        "ci_95_high": -0.24768480517756963
      }
    ]
  },
  {
    "candidate_index": 13,
    "raw": "Eg = a0 + a1*Sn + a2*Br + a3*Cl + a4*Cs + a5*Sn^2 + a6*Br^2 + a7*Cs^2 + a8*Cs*Br + a9*Cs*Cl",
    "valid": true,
    "invalid_reasons": [],
    "has_constant": true,
    "terms": [
      "Sn",
      "Br",
      "Cl",
      "Cs",
      "Sn^2",
      "Br^2",
      "Cs^2",
      "Cs*Br",
      "Cs*Cl"
    ],
    "canonical_expression": "Eg = a0 + a1*Sn + a2*Br + a3*Cl + a4*Cs + a5*Sn^2 + a6*Br^2 + a7*Cs^2 + a8*Cs*Br + a9*Cs*Cl",
    "duplicate_of": null,
    "term_count": 9,
    "cv_rmse_mean": 0.062234492621658935,
    "cv_rmse_std": 0.011448210747435857,
    "cv_r2": 0.9583593266586791,
    "fold_rmse": [
      0.06185253052893293,
      0.08164197398879425,
      0.057778159164010315,
      0.05167420179928909,
      0.05822559762726807
    ],
    "train_rmse": 0.05783270933569582,
    "train_mae": 0.041232232326965455,
    "train_r2": 0.965021372497278,
    "condition_number": 24.039571415034946,
    "coefficients": [
      {
        "term": "Intercept",
        "coefficient": 1.5606220293496416,
        "ci_95_low": 1.5504609714636348,
        "ci_95_high": 1.5707830872356483
      },
      {
        "term": "Sn",
        "coefficient": -1.0927694857578727,
        "ci_95_low": -1.1604336877839319,
        "ci_95_high": -1.0251052837318135
      },
      {
        "term": "Br",
        "coefficient": 0.347276495999498,
        "ci_95_low": 0.28553455259909993,
        "ci_95_high": 0.40901843939989607
      },
      {
        "term": "Cl",
        "coefficient": 1.6087243752880676,
        "ci_95_low": 1.5613243952941067,
        "ci_95_high": 1.6561243552820284
      },
      {
        "term": "Cs",
        "coefficient": 0.0631043446843957,
        "ci_95_low": -0.01671501472514192,
        "ci_95_high": 0.14292370409393332
      },
      {
        "term": "Sn^2",
        "coefficient": 0.8531084791063541,
        "ci_95_low": 0.7770545022923753,
        "ci_95_high": 0.929162455920333
      },
      {
        "term": "Br^2",
        "coefficient": 0.37755912491200627,
        "ci_95_low": 0.3070537185247189,
        "ci_95_high": 0.44806453129929363
      },
      {
        "term": "Cs^2",
        "coefficient": 0.03929465560232704,
        "ci_95_low": -0.045055423899701,
        "ci_95_high": 0.12364473510435509
      },
      {
        "term": "Cs*Br",
        "coefficient": -0.09516051930681546,
        "ci_95_low": -0.16151839221201553,
        "ci_95_high": -0.028802646401615395
      },
      {
        "term": "Cs*Cl",
        "coefficient": -0.3816366457517609,
        "ci_95_low": -0.4700095533610277,
        "ci_95_high": -0.29326373814249407
      }
    ]
  },
  {
    "candidate_index": 14,
    "raw": "Eg = a0 + a1*Sn + a2*Br + a3*Cl + a4*Cs + a5*Sn^2 + a6*Br^2 + a7*Cl^2 + a8*Cs*Sn + a9*Cs*Br + a10*Cs*Cl",
    "valid": true,
    "invalid_reasons": [],
    "has_constant": true,
    "terms": [
      "Sn",
      "Br",
      "Cl",
      "Cs",
      "Sn^2",
      "Br^2",
      "Cl^2",
      "Cs*Sn",
      "Cs*Br",
      "Cs*Cl"
    ],
    "canonical_expression": "Eg = a0 + a1*Sn + a2*Br + a3*Cl + a4*Cs + a5*Sn^2 + a6*Br^2 + a7*Cl^2 + a8*Cs*Sn + a9*Cs*Br + a10*Cs*Cl",
    "duplicate_of": null,
    "term_count": 10,
    "cv_rmse_mean": 0.058391108927756896,
    "cv_rmse_std": 0.011979941140509215,
    "cv_r2": 0.9631097588098796,
    "fold_rmse": [
      0.0545426207567155,
      0.0794978658254754,
      0.053568244489555224,
      0.049605309269790315,
      0.054741504297248035
    ],
    "train_rmse": 0.05297554172777951,
    "train_mae": 0.037989688726717645,
    "train_r2": 0.9706501084722731,
    "condition_number": 50.22932304720105,
    "coefficients": [
      {
        "term": "Intercept",
        "coefficient": 1.5494838225494383,
        "ci_95_low": 1.5406191532569178,
        "ci_95_high": 1.5583484918419588
      },
      {
        "term": "Sn",
        "coefficient": -1.103747467286024,
        "ci_95_low": -1.1657686638492044,
        "ci_95_high": -1.0417262707228434
      },
      {
        "term": "Br",
        "coefficient": 0.3600941457344008,
        "ci_95_low": 0.30247193022897345,
        "ci_95_high": 0.41771636123982814
      },
      {
        "term": "Cl",
        "coefficient": 1.5804129041000559,
        "ci_95_low": 1.436644684173347,
        "ci_95_high": 1.7241811240267648
      },
      {
        "term": "Cs",
        "coefficient": 0.1744467617096084,
        "ci_95_low": 0.14140430894280562,
        "ci_95_high": 0.2074892144764112
      },
      {
        "term": "Sn^2",
        "coefficient": 0.9222410915753264,
        "ci_95_low": 0.8511670220286777,
        "ci_95_high": 0.9933151611219752
      },
      {
        "term": "Br^2",
        "coefficient": 0.3728966742016976,
        "ci_95_low": 0.3080848108337453,
        "ci_95_high": 0.4377085375696499
      },
      {
        "term": "Cl^2",
        "coefficient": 0.04721553675877804,
        "ci_95_low": -0.12197563489386032,
        "ci_95_high": 0.2164067084114164
      },
      {
        "term": "Cs*Sn",
        "coefficient": -0.24727671980146626,
        "ci_95_low": -0.2964860964877238,
        "ci_95_high": -0.19806734311520874
      },
      {
        "term": "Cs*Br",
        "coefficient": -0.14154503656348663,
        "ci_95_low": -0.20307951009978176,
        "ci_95_high": -0.0800105630271915
      },
      {
        "term": "Cs*Cl",
        "coefficient": -0.33451058425034824,
        "ci_95_low": -0.4162355887290058,
        "ci_95_high": -0.2527855797716907
      }
    ]
  },
  {
    "candidate_index": 15,
    "raw": "Eg = a0 + a1*Sn + a2*Br + a3*Cl + a4*Cs + a5*Sn^2 + a6*Br^2 + a7*Cs*Sn + a8*Cs*Br + a9*Cs*Cl + a10*Sn*Br",
    "valid": true,
    "invalid_reasons": [],
    "has_constant": true,
    "terms": [
      "Sn",
      "Br",
      "Cl",
      "Cs",
      "Sn^2",
      "Br^2",
      "Sn*Br",
      "Cs*Sn",
      "Cs*Br",
      "Cs*Cl"
    ],
    "canonical_expression": "Eg = a0 + a1*Sn + a2*Br + a3*Cl + a4*Cs + a5*Sn^2 + a6*Br^2 + a7*Sn*Br + a8*Cs*Sn + a9*Cs*Br + a10*Cs*Cl",
    "duplicate_of": null,
    "term_count": 10,
    "cv_rmse_mean": 0.05682614850394132,
    "cv_rmse_std": 0.008923897314187116,
    "cv_r2": 0.9655360156386892,
    "fold_rmse": [
      0.05515506949948263,
      0.07236374691857984,
      0.05377152647170049,
      0.04960980961566247,
      0.05323059001428118
    ],
    "train_rmse": 0.052489244849879185,
    "train_mae": 0.03788133126796756,
    "train_r2": 0.9711864786796187,
    "condition_number": 23.72205080504142,
    "coefficients": [
      {
        "term": "Intercept",
        "coefficient": 1.5458515527349008,
        "ci_95_low": 1.5367860592768174,
        "ci_95_high": 1.5549170461929842
      },
      {
        "term": "Sn",
        "coefficient": -1.090506135866531,
        "ci_95_low": -1.1525140967145697,
        "ci_95_high": -1.028498175018492
      },
      {
        "term": "Br",
        "coefficient": 0.39321920703861685,
        "ci_95_low": 0.33269048681050034,
        "ci_95_high": 0.45374792726673335
      },
      {
        "term": "Cl",
        "coefficient": 1.6177602455869278,
        "ci_95_low": 1.5749137309861285,
        "ci_95_high": 1.660606760187727
      },
      {
        "term": "Cs",
        "coefficient": 0.16815038026506937,
        "ci_95_low": 0.13519330601695775,
        "ci_95_high": 0.201107454513181
      },
      {
        "term": "Sn^2",
        "coefficient": 0.9282328947841552,
        "ci_95_low": 0.8577084216585754,
        "ci_95_high": 0.9987573679097349
      },
      {
        "term": "Br^2",
        "coefficient": 0.3433307154229949,
        "ci_95_low": 0.27647721998779,
        "ci_95_high": 0.41018421085819984
      },
      {
        "term": "Sn*Br",
        "coefficient": -0.12998494816687428,
        "ci_95_low": -0.2117952467146167,
        "ci_95_high": -0.04817464961913187
      },
      {
        "term": "Cs*Sn",
        "coefficient": -0.2335336490379399,
        "ci_95_low": -0.28307708107002055,
        "ci_95_high": -0.18399021700585927
      },
      {
        "term": "Cs*Br",
        "coefficient": -0.13014298196792423,
        "ci_95_low": -0.19109892038090606,
        "ci_95_high": -0.0691870435549424
      },
      {
        "term": "Cs*Cl",
        "coefficient": -0.3309459223856203,
        "ci_95_low": -0.411352810133939,
        "ci_95_high": -0.25053903463730165
      }
    ]
  },
  {
    "candidate_index": 16,
    "raw": "Eg = a0 + a1*Sn + a2*Br + a3*Cl + a4*Cs + a5*Sn^2 + a6*Br^2 + a7*Cs^2 + a8*Cs*Sn + a9*Cs*Br + a10*Cs*Cl + a11*Br*Cl",
    "valid": true,
    "invalid_reasons": [],
    "has_constant": true,
    "terms": [
      "Sn",
      "Br",
      "Cl",
      "Cs",
      "Sn^2",
      "Br^2",
      "Cs^2",
      "Br*Cl",
      "Cs*Sn",
      "Cs*Br",
      "Cs*Cl"
    ],
    "canonical_expression": "Eg = a0 + a1*Sn + a2*Br + a3*Cl + a4*Cs + a5*Sn^2 + a6*Br^2 + a7*Cs^2 + a8*Br*Cl + a9*Cs*Sn + a10*Cs*Br + a11*Cs*Cl",
    "duplicate_of": null,
    "term_count": 11,
    "cv_rmse_mean": 0.05759692684091675,
    "cv_rmse_std": 0.011430972210176013,
    "cv_r2": 0.9641829585073748,
    "fold_rmse": [
      0.053918751083055834,
      0.07765133827645615,
      0.05296820996329903,
      0.048848016241764616,
      0.05459831864000814
    ],
    "train_rmse": 0.05256928898533954,
    "train_mae": 0.037786528195870056,
    "train_r2": 0.971098532588506,
    "condition_number": 40.14986250777559,
    "coefficients": [
      {
        "term": "Intercept",
        "coefficient": 1.5539993872845383,
        "ci_95_low": 1.544624904037073,
        "ci_95_high": 1.5633738705320037
      },
      {
        "term": "Sn",
        "coefficient": -1.1084294109452926,
        "ci_95_low": -1.1701304350884207,
        "ci_95_high": -1.0467283868021644
      },
      {
        "term": "Br",
        "coefficient": 0.3643550357679454,
        "ci_95_low": 0.3071308574891413,
        "ci_95_high": 0.42157921404674953
      },
      {
        "term": "Cl",
        "coefficient": 1.624675424401757,
        "ci_95_low": 1.571027428980377,
        "ci_95_high": 1.678323419823137
      },
      {
        "term": "Cs",
        "coefficient": 0.08242658677149393,
        "ci_95_low": 0.009522337614739751,
        "ci_95_high": 0.15533083592824812
      },
      {
        "term": "Sn^2",
        "coefficient": 0.9256189826300639,
        "ci_95_low": 0.8549816293515289,
        "ci_95_high": 0.996256335908599
      },
      {
        "term": "Br^2",
        "coefficient": 0.36443019060055315,
        "ci_95_low": 0.2998289182901477,
        "ci_95_high": 0.4290314629109586
      },
      {
        "term": "Cs^2",
        "coefficient": 0.11003771662796376,
        "ci_95_low": 0.0320352590296121,
        "ci_95_high": 0.18804017422631542
      },
      {
        "term": "Br*Cl",
        "coefficient": -0.0650468098620065,
        "ci_95_low": -0.23483533298191137,
        "ci_95_high": 0.10474171325789836
      },
      {
        "term": "Cs*Sn",
        "coefficient": -0.2588739294217086,
        "ci_95_low": -0.3085051920576217,
        "ci_95_high": -0.2092426667857955
      },
      {
        "term": "Cs*Br",
        "coefficient": -0.15813327626249785,
        "ci_95_low": -0.22052599113657662,
        "ci_95_high": -0.09574056138841909
      },
      {
        "term": "Cs*Cl",
        "coefficient": -0.3445305009082168,
        "ci_95_low": -0.4259629155253801,
        "ci_95_high": -0.26309808629105347
      }
    ]
  }
]
