Repository: qinyu319/llm-sr-perovskite-bandgap

# LLM符号表达式重复运行项目说明

## 1. 项目目的

本项目用于检验LLM提出的钙钛矿带隙解析表达式是否具有稳定性，而不是某一次随机生成的偶然结果。

研究目标是使用组成分数变量：

- `Sn`：B位Sn比例
- `Br`：X位Br比例
- `Cl`：X位Cl比例
- `Cs`：A位Cs比例

构建光学带隙 `Eg` 的低阶、可解释多项式模型。LLM只负责提出表达式结构，所有数值系数均由训练集上的普通最小二乘法（OLS）确定。

## 2. 数据文件

| 文件 | 内容 |
| --- | --- |
| `../data/train_518.xlsx` | 518条训练数据，用于OLS拟合和五折交叉验证 |
| `../data/test_92.xlsx` | 92条测试数据，仅在最终M4结构确定后使用 |

训练集和测试集在全部重复运行中保持固定，不重新划分。

目标列为 `Bg/bg`。建模只使用 `Sn`、`Br`、`Cl`、`Cs`，不重复引入与其存在组成闭合关系的 `Pb`、`I`、`FA`、`MA`。

## 3. 提示词迭代流程

冻结的提示词位于 `prompts/`：

| 阶段 | 作用 |
| --- | --- |
| `M0.txt` | 只允许Sn、Br、Cl线性主效应 |
| `M1.txt` | 加入Sn、Br、Cl平方项，不允许交互项 |
| `M2.txt` | 加入Sn/Br/Cl之间的二阶交互项 |
| `M3.txt` | 引入Cs及Cs相关交互项 |

File: llm_repeated/repeated_runs_30/run_004/parsed_structures/M0_attempt_1.json
[
  {
    "candidate_index": 1,
    "raw": "Eg = a0",
    "valid": false,
    "invalid_reasons": [
      "contains no recognized non-constant terms",
      "fewer than 1 non-constant terms"
    ],
    "has_constant": true,
    "terms": [],
    "canonical_expression": null,
    "duplicate_of": null
  },
  {
    "candidate_index": 2,
    "raw": "Eg = a1*Sn",
    "valid": false,
    "invalid_reasons": [
      "missing constant term"
    ],
    "has_constant": false,
    "terms": [
      "Sn"
    ],
    "canonical_expression": null,
    "duplicate_of": null
  },
  {
    "candidate_index": 3,
    "raw": "Eg = a1*Br",
    "valid": false,
    "invalid_reasons": [
      "missing constant term"
    ],
    "has_constant": false,
    "terms": [
      "Br"
    ],
    "canonical_expression": null,
    "duplicate_of": null
  },
  {
    "candidate_index": 4,
    "raw": "Eg = a1*Cl",
    "valid": false,
    "invalid_reasons": [
      "missing constant term"
    ],
    "has_constant": false,
    "terms": [
      "Cl"
    ],
    "canonical_expression": null,
    "duplicate_of": null
  },
  {
    "candidate_index": 5,
    "raw": "Eg = a0 + a1*Sn",
    "valid": true,
    "invalid_reasons": [],
    "has_constant": true,
    "terms": [
      "Sn"
    ],
    "canonical_expression": "Eg = a0 + a1*Sn",
    "duplicate_of": null,
    "term_count": 1,
    "cv_rmse_mean": 0.2823032633652087,
    "cv_rmse_std": 0.05125349770404136,
    "cv_r2": 0.1440844106281024,
    "fold_rmse": [
      0.2461964412828079,
      0.3721377577666184,
      0.2639620546324663,
      0.2738632548482247,
      0.2553568082959264
    ],
    "train_rmse": 0.2854254632216882,
    "train_mae": 0.18784011817684232,
    "train_r2": 0.14799701444133684,
    "condition_number": 3.5194114716419382,
    "coefficients": [
      {
        "term": "Intercept",
        "coefficient": 1.7089260293929693,
        "ci_95_low": 1.6814905174195907,
        "ci_95_high": 1.736361541366348
      },
      {
        "term": "Sn",
        "coefficient": -0.40981328980608356,
        "ci_95_low": -0.4948532845391632,
        "ci_95_high": -0.3247732950730039
      }
    ]
  },
  {
    "candidate_index": 6,
    "raw": "Eg = a0 + a1*Br",
    "valid": true,
    "invalid_reasons": [],
    "has_constant": true,
    "terms": [
      "Br"
    ],
    "canonical_expression": "Eg = a0 + a1*Br",
    "duplicate_of": null,
    "term_count": 1,
    "cv_rmse_mean": 0.23265112055302883,
    "cv_rmse_std": 0.072290423604999,
    "cv_r2": 0.38933555434698885,
    "fold_rmse": [
      0.17446907043556037,
      0.3487059913095461,
      0.25754925497503656,
      0.1897985371604105,
      0.19273274888459055
    ],
    "train_rmse": 0.2400914693393951,
    "train_mae": 0.12192050149366004,
    "train_r2": 0.3971501649168384,
    "condition_number": 4.185312058935797,
    "coefficients": [
      {
        "term": "Intercept",
        "coefficient": 1.491382048940013,
        "ci_95_low": 1.4645258037602473,
        "ci_95_high": 1.5182382941197785
      },
      {
        "term": "Br",
        "coefficient": 0.7808015337740934,
        "ci_95_low": 0.6976039022579495,
        "ci_95_high": 0.8639991652902373
      }
    ]
  },
  {
    "candidate_index": 7,
    "raw": "Eg = a0 + a1*Cl",
    "valid": true,
    "invalid_reasons": [],
    "has_constant": true,
    "terms": [
      "Cl"
    ],
    "canonical_expression": "Eg = a0 + a1*Cl",
    "duplicate_of": null,
    "term_count": 1,
    "cv_rmse_mean": 0.2246431783000337,
    "cv_rmse_std": 0.0278291481342512,
    "cv_r2": 0.46620128270641237,
    "fold_rmse": [
      0.22583390531877967,
      0.2165949430040715,
      0.1821004491276061,
      0.24845490358134778,
      0.25023169046836324
    ],
    "train_rmse": 0.22473501999282647,
    "train_mae": 0.15303835710644556,
    "train_r2": 0.4718014637971465,
    "condition_number": 7.673528269291374,
    "coefficients": [
      {
        "term": "Intercept",
        "coefficient": 1.609992491217329,
        "ci_95_low": 1.5901932825332101,
        "ci_95_high": 1.6297916999014477
      },
      {
        "term": "Cl",
        "coefficient": 1.6287852332944266,
        "ci_95_low": 1.479737325722688,
        "ci_95_high": 1.7778331408661652
      }
    ]
  },
  {
    "candidate_index": 8,
    "raw": "Eg = a1*Sn + a2*Br",
    "valid": false,
    "invalid_reasons": [
      "missing constant term"
    ],
    "has_constant": false,
    "terms": [
      "Sn",
      "Br"
    ],
    "canonical_expression": null,
    "duplicate_of": null
  },
  {
    "candidate_index": 9,
    "raw": "Eg = a1*Sn + a2*Cl",
    "valid": false,
    "invalid_reasons": [
      "missing constant term"
    ],
    "has_constant": false,
    "terms": [
      "Sn",
      "Cl"
    ],
    "canonical_expression": null,
    "duplicate_of": null
  },
  {
    "candidate_index": 10,
    "raw": "Eg = a1*Br + a2*Cl",
    "valid": false,
    "invalid_reasons": [
      "missing constant term"
    ],
    "has_constant": false,
    "terms": [
      "Br",
      "Cl"
    ],
    "canonical_expression": null,
    "duplicate_of": null
  },
  {
    "candidate_index": 11,
    "raw": "Eg = a0 + a1*Sn + a2*Br",
    "valid": true,
    "invalid_reasons": [],
    "has_constant": true,
    "terms": [
      "Sn",
      "Br"
    ],
    "canonical_expression": "Eg = a0 + a1*Sn + a2*Br",
    "duplicate_of": null,
    "term_count": 2,
    "cv_rmse_mean": 0.21032784870779825,
    "cv_rmse_std": 0.07837585208687026,
    "cv_r2": 0.484999127699706,
    "fold_rmse": [
      0.16313663122655706,
      0.3395610271993989,
      0.23048501909667232,
      0.1618955459782633,
      0.15656102003809963
    ],
    "train_rmse": 0.21983285849721407,
    "train_mae": 0.10223270482236142,
    "train_r2": 0.494593408482355,
    "condition_number": 4.365674254281115,
    "coefficients": [
      {
        "term": "Intercept",
        "coefficient": 1.5479908188536773,
        "ci_95_low": 1.5209645691797302,
        "ci_95_high": 1.5750170685276244
      },
      {
        "term": "Sn",
        "coefficient": -0.33489762160739467,
        "ci_95_low": -0.40092483558922215,
        "ci_95_high": -0.2688704076255672
      },
      {
        "term": "Br",
        "coefficient": 0.7346017198135011,
        "ci_95_low": 0.6578078247551181,
        "ci_95_high": 0.811395614871884
      }
    ]
  },
  {
    "candidate_index": 12,
    "raw": "Eg = a0 + a1*Sn + a2*Cl",
    "valid": true,
    "invalid_reasons": [],
    "has_constant": true,
    "terms": [
      "Sn",
      "Cl"
    ],
    "canonical_expression": "Eg = a0 + a1*Sn + a2*Cl",
    "duplicate_of": null,
    "term_count": 2,
    "cv_rmse_mean": 0.18757339905060708,
    "cv_rmse_std": 0.02799870932681705,
    "cv_r2": 0.6258897981357783,
    "fold_rmse": [
      0.1893790211025781,
      0.16914489987454792,
      0.15107625909681835,
      0.2191299919734214,
      0.20913682320566962
    ],
    "train_rmse": 0.1879676876178965,
    "train_mae": 0.13758173387744196,
    "train_r2": 0.6304934978434171,
    "condition_number": 7.757545803384302,
    "coefficients": [
      {
        "term": "Intercept",
        "coefficient": 1.6692779200992014,
        "ci_95_low": 1.6509448428506597,
        "ci_95_high": 1.6876109973477431
      },
      {
        "term": "Sn",
        "coefficient": -0.4244455834932165,
        "ci_95_low": -0.4805144559398421,
        "ci_95_high": -0.36837671104659087
      },
      {
        "term": "Cl",
        "coefficient": 1.6474648309267634,
        "ci_95_low": 1.5226556758913152,
        "ci_95_high": 1.7722739859622116
      }
    ]
  },
  {
    "candidate_index": 13,
    "raw": "Eg = a0 + a1*Br + a2*Cl",
    "valid": true,
    "invalid_reasons": [],
    "has_constant": true,
    "terms": [
      "Br",
      "Cl"
    ],
    "canonical_expression": "Eg = a0 + a1*Br + a2*Cl",
    "duplicate_of": null,
    "term_count": 2,
    "cv_rmse_mean": 0.13524856066858063,
    "cv_rmse_std": 0.007828384295253241,
    "cv_r2": 0.8082054973719284,
    "fold_rmse": [
      0.13125709503430152,
      0.13235568100936485,
      0.1387187436810396,
      0.12688182848236493,
      0.14702945513583218
    ],
    "train_rmse": 0.13444735552204065,
    "train_mae": 0.10098529613612417,
    "train_r2": 0.8109571673111953,
    "condition_number": 7.868855946094276,
    "coefficients": [
      {
        "term": "Intercept",
        "coefficient": 1.4644129280799003,
        "ci_95_low": 1.4492767173288568,
        "ci_95_high": 1.4795491388309439
      },
      {
        "term": "Br",
        "coefficient": 0.723412183861357,
        "ci_95_low": 0.6766566856507794,
        "ci_95_high": 0.7701676820719345
      },
      {
        "term": "Cl",
        "coefficient": 1.529347126508661,
        "ci_95_low": 1.4398614375273557,
        "ci_95_high": 1.618832815489966
      }
    ]
  },
  {
    "candidate_index": 14,
    "raw": "Eg = a1*Sn + a2*Br + a3*Cl",
    "valid": false,
    "invalid_reasons": [
      "missing constant term"
    ],
    "has_constant": false,
    "terms": [
      "Sn",
      "Br",
      "Cl"
    ],
    "canonical_expression": null,
    "duplicate_of": null
  },
  {
    "candidate_index": 15,
    "raw": "Eg = a0 + a1*Sn + a2*Br + a3*Cl",
    "valid": true,
    "invalid_reasons": [],
    "has_constant": true,
    "terms": [
      "Sn",
      "Br",
      "Cl"
    ],
    "canonical_expression": "Eg = a0 + a1*Sn + a2*Br + a3*Cl",
    "duplicate_of": null,
    "term_count": 3,
    "cv_rmse_mean": 0.08836922814088868,
    "cv_rmse_std": 0.006404898223502302,
    "cv_r2": 0.9179911938646828,
    "fold_rmse": [
      0.09227573200220332,
      0.07858389793345907,
      0.0930658059502719,
      0.08506672130154172,
      0.09285398351696739
    ],
    "train_rmse": 0.08729799308226084,
    "train_mae": 0.06000334881865544,
    "train_r2": 0.9202989199055182,
    "condition_number": 7.9520094275500055,
    "coefficients": [
      {
        "term": "Intercept",
        "coefficient": 1.5240066744453633,
        "ci_95_low": 1.5132262028729142,
        "ci_95_high": 1.5347871460178124
      },
      {
        "term": "Sn",
        "coefficient": -0.3549003749144135,
        "ci_95_low": -0.38115681940839574,
        "ci_95_high": -0.3286439304204313
      },
      {
        "term": "Br",
        "coefficient": 0.673609955308627,
        "ci_95_low": 0.6429989412463196,
        "ci_95_high": 0.7042209693709344
      },
      {
        "term": "Cl",
        "coefficient": 1.5518117484449636,
        "ci_95_low": 1.4936273066420114,
        "ci_95_high": 1.6099961902479158
      }
    ]
  },
  {
    "candidate_index": 16,
    "raw": "Eg = a0 + a1*Sn + a1*Br + a2*Cl",
    "valid": true,
    "invalid_reasons": [],
    "has_constant": true,
    "terms": [
      "Sn",
      "Br",
      "Cl"
    ],
    "canonical_expression": "Eg = a0 + a1*Sn + a2*Br + a3*Cl",
    "duplicate_of": 15,
    "term_count": 3,
    "cv_rmse_mean": 0.08836922814088868,
    "cv_rmse_std": 0.006404898223502302,
    "cv_r2": 0.9179911938646828,
    "fold_rmse": [
      0.09227573200220332,
      0.07858389793345907,
      0.0930658059502719,
      0.08506672130154172,
      0.09285398351696739
    ],
    "train_rmse": 0.08729799308226084,
    "train_mae": 0.06000334881865544,
    "train_r2": 0.9202989199055182,
    "condition_number": 7.9520094275500055,
    "coefficients": [
      {
        "term": "Intercept",
        "coefficient": 1.5240066744453633,
        "ci_95_low": 1.5132262028729142,
        "ci_95_high": 1.5347871460178124
      },
      {
        "term": "Sn",
        "coefficient": -0.3549003749144135,
        "ci_95_low": -0.38115681940839574,
        "ci_95_high": -0.3286439304204313
      },
      {
        "term": "Br",
        "coefficient": 0.673609955308627,
        "ci_95_low": 0.6429989412463196,
        "ci_95_high": 0.7042209693709344
      },
      {
        "term": "Cl",
        "coefficient": 1.5518117484449636,
        "ci_95_low": 1.4936273066420114,
        "ci_95_high": 1.6099961902479158
      }
    ]
  }
]

File: llm_repeated/repeated_runs_30/run_004/parsed_structures/M1_attempt_2.json
[
  {
    "candidate_index": 1,
    "raw": "Eg = a0 + a1*Sn + a2*Br + a3*Cl",
    "valid": false,
    "invalid_reasons": [
      "missing required quadratic curvature term"
    ],
    "has_constant": true,
    "terms": [
      "Sn",
      "Br",
      "Cl"
    ],
    "canonical_expression": null,
    "duplicate_of": null
  },
  {
    "candidate_index": 2,
    "raw": "Eg = a0 + a1*Sn + a2*Br + a3*Cl + a4*Sn^2",
    "valid": true,
    "invalid_reasons": [],
    "has_constant": true,
    "terms": [
      "Sn",
      "Br",
      "Cl",
      "Sn^2"
    ],
    "canonical_expression": "Eg = a0 + a1*Sn + a2*Br + a3*Cl + a4*Sn^2",
    "duplicate_of": null,
    "term_count": 4,
    "cv_rmse_mean": 0.06930096155365931,
    "cv_rmse_std": 0.0029854979786585827,
    "cv_r2": 0.949690423723918,
    "fold_rmse": [
      0.07422572211566578,
      0.06746346520269515,
      0.06915397257180285,
      0.06647455731392811,
      0.06918709056420465
    ],
    "train_rmse": 0.06804083681498091,
    "train_mae": 0.046814714814105804,
    "train_r2": 0.9515833228939315,
    "condition_number": 20.465492419497497,
    "coefficients": [
      {
        "term": "Intercept",
        "coefficient": 1.5433056898458037,
        "ci_95_low": 1.5346410884864037,
        "ci_95_high": 1.5519702912052038
      },
      {
        "term": "Sn",
        "coefficient": -1.0519608643409613,
        "ci_95_low": -1.129917892755239,
        "ci_95_high": -0.9740038359266836
      },
      {
        "term": "Br",
        "coefficient": 0.6528966364308886,
        "ci_95_low": 0.6289104216691132,
        "ci_95_high": 0.676882851192664
      },
      {
        "term": "Cl",
        "coefficient": 1.505471070711283,
        "ci_95_low": 1.4598026192901383,
        "ci_95_high": 1.5511395221324278
      },
      {
        "term": "Sn^2",
        "coefficient": 0.8094964899298682,
        "ci_95_low": 0.7221463170540674,
        "ci_95_high": 0.896846662805669
      }
    ]
  },
  {
    "candidate_index": 3,
    "raw": "Eg = a0 + a1*Sn + a2*Br + a3*Cl + a4*Br^2",
    "valid": true,
    "invalid_reasons": [],
    "has_constant": true,
    "terms": [
      "Sn",
      "Br",
      "Cl",
      "Br^2"
    ],
    "canonical_expression": "Eg = a0 + a1*Sn + a2*Br + a3*Cl + a4*Br^2",
    "duplicate_of": null,
    "term_count": 4,
    "cv_rmse_mean": 0.08629710089954677,
    "cv_rmse_std": 0.00483448119159448,
    "cv_r2": 0.921925147075996,
    "fold_rmse": [
      0.08823158510352229,
      0.080188009669743,
      0.08917218259658571,
      0.08229309460892785,
      0.09160063251895499
    ],
    "train_rmse": 0.0850069853778455,
    "train_mae": 0.058139662384666,
    "train_r2": 0.9244273036848843,
    "condition_number": 18.791336545442693,
    "coefficients": [
      {
        "term": "Intercept",
        "coefficient": 1.5419857699970223,
        "ci_95_low": 1.5295385195802593,
        "ci_95_high": 1.5544330204137853
      },
      {
        "term": "Sn",
        "coefficient": -0.3587852634533627,
        "ci_95_low": -0.384418248860035,
        "ci_95_high": -0.3331522780466904
      },
      {
        "term": "Br",
        "coefficient": 0.4482558817593901,
        "ci_95_low": 0.35946078991359,
        "ci_95_high": 0.5370509736051902
      },
      {
        "term": "Cl",
        "coefficient": 1.5573997289279466,
        "ci_95_low": 1.5006488941548124,
        "ci_95_high": 1.614150563701081
      },
      {
        "term": "Br^2",
        "coefficient": 0.2740963196257401,
        "ci_95_low": 0.17237525987718783,
        "ci_95_high": 0.3758173793742924
      }
    ]
  },
  {
    "candidate_index": 4,
    "raw": "Eg = a0 + a1*Sn + a2*Br + a3*Cl + a4*Cl^2",
    "valid": true,
    "invalid_reasons": [],
    "has_constant": true,
    "terms": [
      "Sn",
      "Br",
      "Cl",
      "Cl^2"
    ],
    "canonical_expression": "Eg = a0 + a1*Sn + a2*Br + a3*Cl + a4*Cl^2",
    "duplicate_of": null,
    "term_count": 4,
    "cv_rmse_mean": 0.08855630216924677,
    "cv_rmse_std": 0.006559688595695378,
    "cv_r2": 0.917629504957556,
    "fold_rmse": [
      0.09250177702145673,
      0.07851569277446474,
      0.09312637921146776,
      0.08521462912732838,
      0.09342303271151621
    ],
    "train_rmse": 0.0872893167295414,
    "train_mae": 0.059976214748821366,
    "train_r2": 0.9203147617432181,
    "condition_number": 48.18101850375021,
    "coefficients": [
      {
        "term": "Intercept",
        "coefficient": 1.5237826385070286,
        "ci_95_low": 1.5129050222544578,
        "ci_95_high": 1.5346602547595993
      },
      {
        "term": "Sn",
        "coefficient": -0.3547128811068526,
        "ci_95_low": -0.38101771298249637,
        "ci_95_high": -0.32840804923120887
      },
      {
        "term": "Br",
        "coefficient": 0.6752793915501056,
        "ci_95_low": 0.642965987675646,
        "ci_95_high": 0.7075927954245653
      },
      {
        "term": "Cl",
        "coefficient": 1.51545522575954,
        "ci_95_low": 1.2843402626106248,
        "ci_95_high": 1.746570188908455
      },
      {
        "term": "Cl^2",
        "coefficient": 0.04399292527678737,
        "ci_95_low": -0.2266422507258074,
        "ci_95_high": 0.3146281012793822
      }
    ]
  },
  {
    "candidate_index": 5,
    "raw": "Eg = a0 + a1*Sn + a2*Br + a3*Cl + a4*Sn^2 + a5*Br^2",
    "valid": true,
    "invalid_reasons": [],
    "has_constant": true,
    "terms": [
      "Sn",
      "Br",
      "Cl",
      "Sn^2",
      "Br^2"
    ],
    "canonical_expression": "Eg = a0 + a1*Sn + a2*Br + a3*Cl + a4*Sn^2 + a5*Br^2",
    "duplicate_of": null,
    "term_count": 5,
    "cv_rmse_mean": 0.06381619210960617,
    "cv_rmse_std": 0.0048707206201949885,
    "cv_r2": 0.9571879206007586,
    "fold_rmse": [
      0.06690410957140673,
      0.06984515310798606,
      0.0635672580696153,
      0.05718792215387157,
      0.06157651764515116
    ],
    "train_rmse": 0.06253674937601104,
    "train_mae": 0.043037612806986834,
    "train_r2": 0.9590997188151674,
    "condition_number": 21.525446749159425,
    "coefficients": [
      {
        "term": "Intercept",
        "coefficient": 1.568925388787943,
        "ci_95_low": 1.559413857995193,
        "ci_95_high": 1.578436919580693
      },
      {
        "term": "Sn",
        "coefficient": -1.0996478865174957,
        "ci_95_low": -1.1720163278358153,
        "ci_95_high": -1.027279445199176
      },
      {
        "term": "Br",
        "coefficient": 0.34522902520737436,
        "ci_95_low": 0.2791236001198587,
        "ci_95_high": 0.41133445029489
      },
      {
        "term": "Cl",
        "coefficient": 1.5102498090004057,
        "ci_95_low": 1.4682233451892799,
        "ci_95_high": 1.5522762728115316
      },
      {
        "term": "Sn^2",
        "coefficient": 0.8587412503131316,
        "ci_95_low": 0.7777618833039259,
        "ci_95_high": 0.9397206173223374
      },
      {
        "term": "Br^2",
        "coefficient": 0.372680990275899,
        "ci_95_low": 0.29720018649802493,
        "ci_95_high": 0.4481617940537731
      }
    ]
  },
  {
    "candidate_index": 6,
    "raw": "Eg = a0 + a1*Sn + a2*Br + a3*Cl + a4*Sn^2 + a5*Cl^2",
    "valid": true,
    "invalid_reasons": [],
    "has_constant": true,
    "terms": [
      "Sn",
      "Br",
      "Cl",
      "Sn^2",
      "Cl^2"
    ],
    "canonical_expression": "Eg = a0 + a1*Sn + a2*Br + a3*Cl + a4*Sn^2 + a5*Cl^2",
    "duplicate_of": null,
    "term_count": 5,
    "cv_rmse_mean": 0.06961080151153028,
    "cv_rmse_std": 0.0029073516369842235,
    "cv_r2": 0.9492460655550627,
    "fold_rmse": [
      0.07439954396363326,
      0.06768388143621279,
      0.0689921330834935,
      0.06702856056616163,
      0.06994988850815022
    ],
    "train_rmse": 0.0679760017785889,
    "train_mae": 0.04696394566403883,
    "train_r2": 0.9516755499026249,
    "condition_number": 48.54078013206082,
    "coefficients": [
      {
        "term": "Intercept",
        "coefficient": 1.54279815904338,
        "ci_95_low": 1.5340748104815085,
        "ci_95_high": 1.5515215076052513
      },
      {
        "term": "Sn",
        "coefficient": -1.0527110870799565,
        "ci_95_low": -1.1306844690188904,
        "ci_95_high": -0.9747377051410226
      },
      {
        "term": "Br",
        "coefficient": 0.6568909892264156,
        "ci_95_low": 0.6316246046776294,
        "ci_95_high": 0.6821573737752019
      },
      {
        "term": "Cl",
        "coefficient": 1.4176247954767867,
        "ci_95_low": 1.2371606859152966,
        "ci_95_high": 1.5980889050382767
      },
      {
        "term": "Sn^2",
        "coefficient": 0.8108933498651808,
        "ci_95_low": 0.7234967237417618,
        "ci_95_high": 0.8982899759885998
      },
      {
        "term": "Cl^2",
        "coefficient": 0.10620093562563758,
        "ci_95_low": -0.10486769592852198,
        "ci_95_high": 0.31726956717979715
      }
    ]
  },
  {
    "candidate_index": 7,
    "raw": "Eg = a0 + a1*Sn + a2*Br + a3*Cl + a4*Br^2 + a5*Cl^2",
    "valid": true,
    "invalid_reasons": [],
    "has_constant": true,
    "terms": [
      "Sn",
      "Br",
      "Cl",
      "Br^2",
      "Cl^2"
    ],
    "canonical_expression": "Eg = a0 + a1*Sn + a2*Br + a3*Cl + a4*Br^2 + a5*Cl^2",
    "duplicate_of": null,
    "term_count": 5,
    "cv_rmse_mean": 0.08653693419043293,
    "cv_rmse_std": 0.00498328338845775,
    "cv_r2": 0.921479221385301,
    "fold_rmse": [
      0.08871920378238049,
      0.0801834936184484,
      0.08946378377843676,
      0.08242288705365207,
      0.09189530271924697
    ],
    "train_rmse": 0.08500305049801794,
    "train_mae": 0.05819870898734074,
    "train_r2": 0.9244342998768906,
    "condition_number": 48.85332938537515,
    "coefficients": [
      {
        "term": "Intercept",
        "coefficient": 1.542212008798354,
        "ci_95_low": 1.5295869842635277,
        "ci_95_high": 1.5548370333331802
      },
      {
        "term": "Sn",
        "coefficient": -0.3589270706233334,
        "ci_95_low": -0.38461589554197345,
        "ci_95_high": -0.33323824570469335
      },
      {
        "term": "Br",
        "coefficient": 0.4461809022392217,
        "ci_95_low": 0.35535206478932735,
        "ci_95_high": 0.537009739689116
      },
      {
        "term": "Cl",
        "coefficient": 1.5817131955781631,
        "ci_95_low": 1.3550874995510476,
        "ci_95_high": 1.8083388916052787
      },
      {
        "term": "Br^2",
        "coefficient": 0.2752635155427637,
        "ci_95_low": 0.17290412382436807,
        "ci_95_high": 0.3776229072611593
      },
      {
        "term": "Cl^2",
        "coefficient": -0.029391526128766957,
        "ci_95_low": -0.29460438981069315,
        "ci_95_high": 0.23582133755315926
      }
    ]
  },
  {
    "candidate_index": 8,
    "raw": "Eg = a0 + a1*Sn + a2*Br + a3*Cl + a4*Sn^2 + a5*Br^2 + a6*Cl^2",
    "valid": true,
    "invalid_reasons": [],
    "has_constant": true,
    "terms": [
      "Sn",
      "Br",
      "Cl",
      "Sn^2",
      "Br^2",
      "Cl^2"
    ],
    "canonical_expression": "Eg = a0 + a1*Sn + a2*Br + a3*Cl + a4*Sn^2 + a5*Br^2 + a6*Cl^2",
    "duplicate_of": null,
    "term_count": 6,
    "cv_rmse_mean": 0.06456922679024857,
    "cv_rmse_std": 0.005078242134174922,
    "cv_r2": 0.956158700117455,
    "fold_rmse": [
      0.06787422554874957,
      0.07104125903448556,
      0.06386981951756783,
      0.05795037193242228,
      0.06211045791801759
    ],
    "train_rmse": 0.06253604969116375,
    "train_mae": 0.043034112900785106,
    "train_r2": 0.9591006340257338,
    "condition_number": 49.17614842996105,
    "coefficients": [
      {
        "term": "Intercept",
        "coefficient": 1.5688462239892271,
        "ci_95_low": 1.5592149995194102,
        "ci_95_high": 1.578477448459044
      },
      {
        "term": "Sn",
        "coefficient": -1.099670221947311,
        "ci_95_low": -1.1721101269602343,
        "ci_95_high": -1.0272303169343875
      },
      {
        "term": "Br",
        "coefficient": 0.3459694132773013,
        "ci_95_low": 0.27841606660709173,
        "ci_95_high": 0.41352275994751087
      },
      {
        "term": "Cl",
        "coefficient": 1.5014496783478568,
        "ci_95_low": 1.3343872663118181,
        "ci_95_high": 1.6685120903838955
      },
      {
        "term": "Sn^2",
        "coefficient": 0.8588266007410978,
        "ci_95_low": 0.777753401206461,
        "ci_95_high": 0.9398998002757347
      },
      {
        "term": "Br^2",
        "coefficient": 0.3722685532015605,
        "ci_95_low": 0.29633539789389185,
        "ci_95_high": 0.44820170850922914
      },
      {
        "term": "Cl^2",
        "coefficient": 0.01063244242561584,
        "ci_95_low": -0.18471076375621448,
        "ci_95_high": 0.20597564860744616
      }
    ]
  },
  {
    "candidate_index": 9,
    "raw": "Eg = a0 + a1*Sn + a2*Sn^2",
    "valid": true,
    "invalid_reasons": [],
    "has_constant": true,
    "terms": [
      "Sn",
      "Sn^2"
    ],
    "canonical_expression": "Eg = a0 + a1*Sn + a2*Sn^2",
    "duplicate_of": null,
    "term_count": 2,
    "cv_rmse_mean": 0.26672541978839603,
    "cv_rmse_std": 0.04890636748926543,
    "cv_r2": 0.23546834963118723,
    "fold_rmse": [
      0.23705371959027616,
      0.3519379288173128,
      0.25278864878917956,
      0.25945240801466213,
      0.2323943937305498
    ],
    "train_rmse": 0.26934634593674434,
    "train_mae": 0.17290161945224444,
    "train_r2": 0.241286409049558,
    "condition_number": 19.774105470059745,
    "coefficients": [
      {
        "term": "Intercept",
        "coefficient": 1.732228993923766,
        "ci_95_low": 1.7056828868500813,
        "ci_95_high": 1.7587751009974508
      },
      {
        "term": "Sn",
        "coefficient": -1.5972686531711129,
        "ci_95_low": -1.9012357273928933,
        "ci_95_high": -1.2933015789493325
      },
      {
        "term": "Sn^2",
        "coefficient": 1.3823650499964713,
        "ci_95_low": 1.0410842438482544,
        "ci_95_high": 1.7236458561446881
      }
    ]
  },
  {
    "candidate_index": 10,
    "raw": "Eg = a0 + a1*Br + a2*Br^2",
    "valid": true,
    "invalid_reasons": [],
    "has_constant": true,
    "terms": [
      "Br",
      "Br^2"
    ],
    "canonical_expression": "Eg = a0 + a1*Br + a2*Br^2",
    "duplicate_of": null,
    "term_count": 2,
    "cv_rmse_mean": 0.23291841966463456,
    "cv_rmse_std": 0.07193135647343742,
    "cv_r2": 0.3884764486704917,
    "fold_rmse": [
      0.17461986770085505,
      0.34851790198771027,
      0.2573089024393758,
      0.19087280433121406,
      0.1932726218640177
    ],
    "train_rmse": 0.23998539556327117,
    "train_mae": 0.1212346214084306,
    "train_r2": 0.39768273221414674,
    "condition_number": 18.52747567460929,
    "coefficients": [
      {
        "term": "Intercept",
        "coefficient": 1.4976253852153285,
        "ci_95_low": 1.465184531274454,
        "ci_95_high": 1.530066239156203
      },
      {
        "term": "Br",
        "coefficient": 0.7003062007556506,
        "ci_95_low": 0.4516125992088398,
        "ci_95_high": 0.9489998023024615
      },
      {
        "term": "Br^2",
        "coefficient": 0.09823082849138767,
        "ci_95_low": -0.18775172594525155,
        "ci_95_high": 0.38421338292802687
      }
    ]
  },
  {
    "candidate_index": 11,
    "raw": "Eg = a0 + a1*Cl + a2*Cl^2",
    "valid": true,
    "invalid_reasons": [],
    "has_constant": true,
    "terms": [
      "Cl",
      "Cl^2"
    ],
    "canonical_expression": "Eg = a0 + a1*Cl + a2*Cl^2",
    "duplicate_of": null,
    "term_count": 2,
    "cv_rmse_mean": 0.21901414779989606,
    "cv_rmse_std": 0.027511817247172124,
    "cv_r2": 0.49244547519079807,
    "fold_rmse": [
      0.22716255673860916,
      0.2004919739179398,
      0.1809944897312002,
      0.24229522718692195,
      0.2441264914248092
    ],
    "train_rmse": 0.2187962111995453,
    "train_mae": 0.14762032071234735,
    "train_r2": 0.49934877634165187,
    "condition_number": 44.14575442529627,
    "coefficients": [
      {
        "term": "Intercept",
        "coefficient": 1.604531933120611,
        "ci_95_low": 1.5851321839373895,
        "ci_95_high": 1.6239316823038323
      },
      {
        "term": "Cl",
        "coefficient": 3.05683823544706,
        "ci_95_low": 2.5101549210695513,
        "ci_95_high": 3.6035215498245687
      },
      {
        "term": "Cl^2",
        "coefficient": -1.739377747898139,
        "ci_95_low": -2.3813086117480404,
        "ci_95_high": -1.0974468840482372
      }
    ]
  },
  {
    "candidate_index": 12,
    "raw": "Eg = a0 + a1*Sn + a2*Br + a3*Sn^2",
    "valid": true,
    "invalid_reasons": [],
    "has_constant": true,
    "terms": [
      "Sn",
      "Br",
      "Sn^2"
    ],
    "canonical_expression": "Eg = a0 + a1*Sn + a2*Br + a3*Sn^2",
    "duplicate_of": null,
    "term_count": 3,
    "cv_rmse_mean": 0.1956023657476197,
    "cv_rmse_std": 0.07950908384425656,
    "cv_r2": 0.5460770188454012,
    "fold_rmse": [
      0.14450398411440452,
      0.32516930045125614,
      0.21886304233372375,
      0.15402928799574064,
      0.13544621384297342
    ],
    "train_rmse": 0.20610910600439375,
    "train_mae": 0.0910842805148936,
    "train_r2": 0.5557268709611773,
    "condition_number": 20.325044475390175,
    "coefficients": [
      {
        "term": "Intercept",
        "coefficient": 1.5738114831536603,
        "ci_95_low": 1.547740338221194,
        "ci_95_high": 1.5998826280861265
      },
      {
        "term": "Sn",
        "coefficient": -1.304288379565476,
        "ci_95_low": -1.5390647245042168,
        "ci_95_high": -1.0695120346267353
      },
      {
        "term": "Br",
        "coefficient": 0.7032899451949642,
        "ci_95_low": 0.6308495870755434,
        "ci_95_high": 0.7757303033143851
      },
      {
        "term": "Sn^2",
        "coefficient": 1.1247898266847955,
        "ci_95_low": 0.862037073340038,
        "ci_95_high": 1.387542580029553
      }
    ]
  },
  {
    "candidate_index": 13,
    "raw": "Eg = a0 + a1*Sn + a2*Cl + a3*Sn^2",
    "valid": true,
    "invalid_reasons": [],
    "has_constant": true,
    "terms": [
      "Sn",
      "Cl",
      "Sn^2"
    ],
    "canonical_expression": "Eg = a0 + a1*Sn + a2*Cl + a3*Sn^2",
    "duplicate_of": null,
    "term_count": 3,
    "cv_rmse_mean": 0.17412242345439843,
    "cv_rmse_std": 0.02836967403923707,
    "cv_r2": 0.6765179324441177,
    "fold_rmse": [
      0.1849262268031277,
      0.1561048585303166,
      0.13427738580849924,
      0.2040980037444096,
      0.1912056423856391
    ],
    "train_rmse": 0.17446036231793693,
    "train_mae": 0.12314573080720854,
    "train_r2": 0.6816907731925606,
    "condition_number": 19.931979304476858,
    "coefficients": [
      {
        "term": "Intercept",
        "coefficient": 1.68816933301392,
        "ci_95_low": 1.670654760661042,
        "ci_95_high": 1.705683905366798
      },
      {
        "term": "Sn",
        "coefficient": -1.3095648743914177,
        "ci_95_low": -1.5077784797467024,
        "ci_95_high": -1.111351269036133
      },
      {
        "term": "Cl",
        "coefficient": 1.5846945709116032,
        "ci_95_low": 1.4679505232869712,
        "ci_95_high": 1.7014386185362351
      },
      {
        "term": "Sn^2",
        "coefficient": 1.0310523566033265,
        "ci_95_low": 0.8082743681377773,
        "ci_95_high": 1.2538303450688757
      }
    ]
  },
  {
    "candidate_index": 14,
    "raw": "Eg = a0 + a1*Sn + a2*Br + a3*Br^2",
    "valid": true,
    "invalid_reasons": [],
    "has_constant": true,
    "terms": [
      "Sn",
      "Br",
      "Br^2"
    ],
    "canonical_expression": "Eg = a0 + a1*Sn + a2*Br + a3*Br^2",
    "duplicate_of": null,
    "term_count": 3,
    "cv_rmse_mean": 0.21061285265997745,
    "cv_rmse_std": 0.07759090870674044,
    "cv_r2": 0.48478604880904874,
    "fold_rmse": [
      0.16329303449275484,
      0.3389148454274573,
      0.22960694330699927,
      0.163973423543743,
      0.15727601652893275
    ],
    "train_rmse": 0.2194781797806719,
    "train_mae": 0.10024528626920375,
    "train_r2": 0.4962229406249947,
    "condition_number": 18.760280678438505,
    "coefficients": [
      {
        "term": "Intercept",
        "coefficient": 1.5593330979919668,
        "ci_95_low": 1.527268594017858,
        "ci_95_high": 1.5913976019660756
      },
      {
        "term": "Sn",
        "coefficient": -0.3372915002080334,
        "ci_95_low": -0.4033773109088335,
        "ci_95_high": -0.2712056895072333
      },
      {
        "term": "Br",
        "coefficient": 0.5932525603513941,
        "ci_95_low": 0.3646239299275761,
        "ci_95_high": 0.821881190775212
      },
      {
        "term": "Br^2",
        "coefficient": 0.17208954515360522,
        "ci_95_low": -0.09011039259296025,
        "ci_95_high": 0.43428948290017066
      }
    ]
  },
  {
    "candidate_index": 15,
    "raw": "Eg = a0 + a1*Br + a2*Cl + a3*Cl^2",
    "valid": true,
    "invalid_reasons": [],
    "has_constant": true,
    "terms": [
      "Br",
      "Cl",
      "Cl^2"
    ],
    "canonical_expression": "Eg = a0 + a1*Br + a2*Cl + a3*Cl^2",
    "duplicate_of": null,
    "term_count": 3,
    "cv_rmse_mean": 0.13560803064239535,
    "cv_rmse_std": 0.007694072715022042,
    "cv_r2": 0.8072061025374185,
    "fold_rmse": [
      0.13102391979899733,
      0.1335087710616074,
      0.1386154424237903,
      0.12755729935093874,
      0.147334720576643
    ],
    "train_rmse": 0.13432591716352213,
    "train_mae": 0.10103926260350772,
    "train_r2": 0.8112985155411816,
    "condition_number": 47.65258925993996,
    "coefficients": [
      {
        "term": "Intercept",
        "coefficient": 1.4635199774102232,
        "ci_95_low": 1.448273728627032,
        "ci_95_high": 1.4787662261934145
      },
      {
        "term": "Br",
        "coefficient": 0.7310320780329452,
        "ci_95_low": 0.6817632593874585,
        "ci_95_high": 0.7803008966784319
      },
      {
        "term": "Cl",
        "coefficient": 1.3608010338507093,
        "ci_95_low": 1.005933298498606,
        "ci_95_high": 1.7156687692028125
      },
      {
        "term": "Cl^2",
        "coefficient": 0.20401447573477893,
        "ci_95_low": -0.21164739134803645,
        "ci_95_high": 0.6196763428175943
      }
    ]
  },
  {
    "candidate_index": 16,
    "raw": "Eg = a0 + a1*Br + a2*Cl + a3*Br^2 + a4*Cl^2",
    "valid": true,
    "invalid_reasons": [],
    "has_constant": true,
    "terms": [
      "Br",
      "Cl",
      "Br^2",
      "Cl^2"
    ],
    "canonical_expression": "Eg = a0 + a1*Br + a2*Cl + a3*Br^2 + a4*Cl^2",
    "duplicate_of": null,
    "term_count": 4,
    "cv_rmse_mean": 0.1354004977405084,
    "cv_rmse_std": 0.008004545220032815,
    "cv_r2": 0.8077473743113126,
    "fold_rmse": [
      0.12963750279730119,
      0.13713127871392228,
      0.1369045013571929,
      0.12630542069665926,
      0.14702378513746653
    ],
    "train_rmse": 0.13363751492856055,
    "train_mae": 0.10159093594904774,
    "train_r2": 0.8132276988277523,
    "condition_number": 48.310488892787795,
    "coefficients": [
      {
        "term": "Intercept",
        "coefficient": 1.4756191373112026,
        "ci_95_low": 1.4572574271169458,
        "ci_95_high": 1.4939808475054595
      },
      {
        "term": "Br",
        "coefficient": 0.5749986442832794,
        "ci_95_low": 0.43307885105129285,
        "ci_95_high": 0.716918437515266
      },
      {
        "term": "Cl",
        "coefficient": 1.4048035590974726,
        "ci_95_low": 1.0494190924929034,
        "ci_95_high": 1.7601880257020417
      },
      {
        "term": "Br^2",
        "coefficient": 0.18801891876894336,
        "ci_95_low": 0.02755171494012129,
        "ci_95_high": 0.34848612259776546
      },
      {
        "term": "Cl^2",
        "coefficient": 0.1551877589856642,
        "ci_95_low": -0.2608409608791774,
        "ci_95_high": 0.5712164788505057
      }
    ]
  }
]
