Repository: qinyu319/llm-sr-perovskite-bandgap

# LLM符号表达式重复运行项目说明

## 1. 项目目的

本项目用于检验LLM提出的钙钛矿带隙解析表达式是否具有稳定性，而不是某一次随机生成的偶然结果。

研究目标是使用组成分数变量：

- `Sn`：B位Sn比例
- `Br`：X位Br比例
- `Cl`：X位Cl比例
- `Cs`：A位Cs比例

构建光学带隙 `Eg` 的低阶、可解释多项式模型。LLM只负责提出表达式结构，所有数值系数均由训练集上的普通最小二乘法（OLS）确定。

## 2. 数据文件

| 文件 | 内容 |
| --- | --- |
| `../data/train_518.xlsx` | 518条训练数据，用于OLS拟合和五折交叉验证 |
| `../data/test_92.xlsx` | 92条测试数据，仅在最终M4结构确定后使用 |

训练集和测试集在全部重复运行中保持固定，不重新划分。

目标列为 `Bg/bg`。建模只使用 `Sn`、`Br`、`Cl`、`Cs`，不重复引入与其存在组成闭合关系的 `Pb`、`I`、`FA`、`MA`。

## 3. 提示词迭代流程

冻结的提示词位于 `prompts/`：

| 阶段 | 作用 |
| --- | --- |
| `M0.txt` | 只允许Sn、Br、Cl线性主效应 |
| `M1.txt` | 加入Sn、Br、Cl平方项，不允许交互项 |
| `M2.txt` | 加入Sn/Br/Cl之间的二阶交互项 |
| `M3.txt` | 引入Cs及Cs相关交互项 |

File: llm_repeated/repeated_runs_30/run_005/parsed_structures/M3_attempt_1.json
[
  {
    "candidate_index": 1,
    "raw": "Eg = a0 + a1*Sn + a2*Br + a3*Cl + a4*Cs + a5*Sn^2 + a6*Br^2 + a7*Sn*Br",
    "valid": true,
    "invalid_reasons": [],
    "has_constant": true,
    "terms": [
      "Sn",
      "Br",
      "Cl",
      "Cs",
      "Sn^2",
      "Br^2",
      "Sn*Br"
    ],
    "canonical_expression": "Eg = a0 + a1*Sn + a2*Br + a3*Cl + a4*Cs + a5*Sn^2 + a6*Br^2 + a7*Sn*Br",
    "duplicate_of": null,
    "term_count": 7,
    "cv_rmse_mean": 0.06305467930192983,
    "cv_rmse_std": 0.004238244930544331,
    "cv_r2": 0.9582506430666125,
    "fold_rmse": [
      0.06724729196470874,
      0.06799102732134622,
      0.06117762109996287,
      0.05922021502708416,
      0.059637241096547104
    ],
    "train_rmse": 0.060789723036755595,
    "train_mae": 0.04226031241470781,
    "train_r2": 0.9613529795537539,
    "condition_number": 23.222134407716663,
    "coefficients": [
      {
        "term": "Intercept",
        "coefficient": 1.5575214910126272,
        "ci_95_low": 1.547386473077241,
        "ci_95_high": 1.5676565089480132
      },
      {
        "term": "Sn",
        "coefficient": -1.0676466702875747,
        "ci_95_low": -1.1390934928540515,
        "ci_95_high": -0.9961998477210978
      },
      {
        "term": "Br",
        "coefficient": 0.40895453077671784,
        "ci_95_low": 0.33922811049374163,
        "ci_95_high": 0.47868095105969405
      },
      {
        "term": "Cl",
        "coefficient": 1.5027650388774347,
        "ci_95_low": 1.461478637532716,
        "ci_95_high": 1.5440514402221535
      },
      {
        "term": "Cs",
        "coefficient": 0.0357898759700435,
        "ci_95_low": 0.012750133979015341,
        "ci_95_high": 0.05882961796107167
      },
      {
        "term": "Sn^2",
        "coefficient": 0.8590188649416537,
        "ci_95_low": 0.7789551182039886,
        "ci_95_high": 0.9390826116793188
      },
      {
        "term": "Br^2",
        "coefficient": 0.3168807887860688,
        "ci_95_low": 0.24008240709258852,
        "ci_95_high": 0.39367917047954903
      },
      {
        "term": "Sn*Br",
        "coefficient": -0.21817109379881564,
        "ci_95_low": -0.31048755627538405,
        "ci_95_high": -0.12585463132224722
      }
    ]
  },
  {
    "candidate_index": 2,
    "raw": "Eg = a0 + a1*Sn + a2*Br + a3*Cl + a4*Cs + a5*Sn^2 + a6*Br^2 + a7*Cs*Sn",
    "valid": true,
    "invalid_reasons": [],
    "has_constant": true,
    "terms": [
      "Sn",
      "Br",
      "Cl",
      "Cs",
      "Sn^2",
      "Br^2",
      "Cs*Sn"
    ],
    "canonical_expression": "Eg = a0 + a1*Sn + a2*Br + a3*Cl + a4*Cs + a5*Sn^2 + a6*Br^2 + a7*Cs*Sn",
    "duplicate_of": null,
    "term_count": 7,
    "cv_rmse_mean": 0.05873674205630693,
    "cv_rmse_std": 0.003978764073945925,
    "cv_r2": 0.9637696779051705,
    "fold_rmse": [
      0.06001786260022976,
      0.06456335129301197,
      0.05887545755669329,
      0.05426003169363869,
      0.055967007137960975
    ],
    "train_rmse": 0.05719541713272556,
    "train_mae": 0.04088567658929329,
    "train_r2": 0.9657880246135222,
    "condition_number": 21.98723938339402,
    "coefficients": [
      {
        "term": "Intercept",
        "coefficient": 1.5578367623450686,
        "ci_95_low": 1.5487212774693837,
        "ci_95_high": 1.5669522472207535
      },
      {
        "term": "Sn",
        "coefficient": -1.1013798994006034,
        "ci_95_low": -1.168140036017811,
        "ci_95_high": -1.034619762783396
      },
      {
        "term": "Br",
        "coefficient": 0.3504843021204491,
        "ci_95_low": 0.2898971950267466,
        "ci_95_high": 0.41107140921415164
      },
      {
        "term": "Cl",
        "coefficient": 1.5254431598999378,
        "ci_95_low": 1.486307762161865,
        "ci_95_high": 1.5645785576380107
      },
      {
        "term": "Cs",
        "coefficient": 0.09879113454283442,
        "ci_95_low": 0.07327775937090411,
        "ci_95_high": 0.12430450971476473
      },
      {
        "term": "Sn^2",
        "coefficient": 0.9133612329111092,
        "ci_95_low": 0.8369014060717223,
        "ci_95_high": 0.9898210597504961
      },
      {
        "term": "Br^2",
        "coefficient": 0.3606396596739568,
        "ci_95_low": 0.2914080384713971,
        "ci_95_high": 0.42987128087651644
      },
      {
        "term": "Cs*Sn",
        "coefficient": -0.2504514725279483,
        "ci_95_low": -0.3021838208570225,
        "ci_95_high": -0.1987191241988741
      }
    ]
  },
  {
    "candidate_index": 3,
    "raw": "Eg = a0 + a1*Sn + a2*Br + a3*Cl + a4*Cs + a5*Sn^2 + a6*Br^2 + a7*Cs*Br",
    "valid": true,
    "invalid_reasons": [],
    "has_constant": true,
    "terms": [
      "Sn",
      "Br",
      "Cl",
      "Cs",
      "Sn^2",
      "Br^2",
      "Cs*Br"
    ],
    "canonical_expression": "Eg = a0 + a1*Sn + a2*Br + a3*Cl + a4*Cs + a5*Sn^2 + a6*Br^2 + a7*Cs*Br",
    "duplicate_of": null,
    "term_count": 7,
    "cv_rmse_mean": 0.06366567723340301,
    "cv_rmse_std": 0.005979090944775947,
    "cv_r2": 0.9572834935488009,
    "fold_rmse": [
      0.06774499558269398,
      0.07101101486277261,
      0.06290301172161344,
      0.05559765697463303,
      0.061071707025301965
    ],
    "train_rmse": 0.06179478992340288,
    "train_mae": 0.042726743849605946,
    "train_r2": 0.96006447410863,
    "condition_number": 21.85560767739716,
    "coefficients": [
      {
        "term": "Intercept",
        "coefficient": 1.5631643851534862,
        "ci_95_low": 1.5531989595587377,
        "ci_95_high": 1.5731298107482348
      },
      {
        "term": "Sn",
        "coefficient": -1.0885345061025935,
        "ci_95_low": -1.16060597201719,
        "ci_95_high": -1.016463040187997
      },
      {
        "term": "Br",
        "coefficient": 0.35275774725772197,
        "ci_95_low": 0.2869754735922221,
        "ci_95_high": 0.41854002092322184
      },
      {
        "term": "Cl",
        "coefficient": 1.5001008236717495,
        "ci_95_low": 1.4580767419959642,
        "ci_95_high": 1.5421249053475348
      },
      {
        "term": "Cs",
        "coefficient": 0.05746073449952457,
        "ci_95_low": 0.025054799535850422,
        "ci_95_high": 0.08986666946319871
      },
      {
        "term": "Sn^2",
        "coefficient": 0.841148278706925,
        "ci_95_low": 0.7600979731258711,
        "ci_95_high": 0.9221985842879789
      },
      {
        "term": "Br^2",
        "coefficient": 0.3738712867235659,
        "ci_95_low": 0.29895906832683883,
        "ci_95_high": 0.44878350512029297
      },
      {
        "term": "Cs*Br",
        "coefficient": -0.07435746800662937,
        "ci_95_low": -0.1439462454188332,
        "ci_95_high": -0.004768690594425556
      }
    ]
  },
  {
    "candidate_index": 4,
    "raw": "Eg = a0 + a1*Sn + a2*Br + a3*Cl + a4*Cs + a5*Sn^2 + a6*Br^2 + a7*Cs*Cl",
    "valid": true,
    "invalid_reasons": [],
    "has_constant": true,
    "terms": [
      "Sn",
      "Br",
      "Cl",
      "Cs",
      "Sn^2",
      "Br^2",
      "Cs*Cl"
    ],
    "canonical_expression": "Eg = a0 + a1*Sn + a2*Br + a3*Cl + a4*Cs + a5*Sn^2 + a6*Br^2 + a7*Cs*Cl",
    "duplicate_of": null,
    "term_count": 7,
    "cv_rmse_mean": 0.06250667811689362,
    "cv_rmse_std": 0.011917689307891338,
    "cv_r2": 0.9579125518591904,
    "fold_rmse": [
      0.06176106333519263,
      0.08292997837545998,
      0.05710944346624438,
      0.05225499330912004,
      0.05847791209845103
    ],
    "train_rmse": 0.0582934160286436,
    "train_mae": 0.04166875743896267,
    "train_r2": 0.9644618595447233,
    "condition_number": 21.866143500824617,
    "coefficients": [
      {
        "term": "Intercept",
        "coefficient": 1.5618749985393434,
        "ci_95_low": 1.5526869819245908,
        "ci_95_high": 1.571063015154096
      },
      {
        "term": "Sn",
        "coefficient": -1.0911857035024368,
        "ci_95_low": -1.1591764854643287,
        "ci_95_high": -1.023194921540545
      },
      {
        "term": "Br",
        "coefficient": 0.33790195081460905,
        "ci_95_low": 0.27613194614365705,
        "ci_95_high": 0.39967195548556106
      },
      {
        "term": "Cl",
        "coefficient": 1.6119022276872566,
        "ci_95_low": 1.5644955664666447,
        "ci_95_high": 1.6593088889078684
      },
      {
        "term": "Cs",
        "coefficient": 0.06767235376054485,
        "ci_95_low": 0.044146369209782,
        "ci_95_high": 0.0911983383113077
      },
      {
        "term": "Sn^2",
        "coefficient": 0.8535306001551061,
        "ci_95_low": 0.7770232758447203,
        "ci_95_high": 0.9300379244654918
      },
      {
        "term": "Br^2",
        "coefficient": 0.37434262341739905,
        "ci_95_low": 0.30379276376886843,
        "ci_95_high": 0.44489248306592966
      },
      {
        "term": "Cs*Cl",
        "coefficient": -0.37094057545249715,
        "ci_95_low": -0.45927794822626583,
        "ci_95_high": -0.28260320267872846
      }
    ]
  },
  {
    "candidate_index": 5,
    "raw": "Eg = a0 + a1*Sn + a2*Br + a3*Cl + a4*Cs + a5*Sn^2 + a6*Br^2 + a7*Sn*Br + a8*Cs*Sn",
    "valid": true,
    "invalid_reasons": [],
    "has_constant": true,
    "terms": [
      "Sn",
      "Br",
      "Cl",
      "Cs",
      "Sn^2",
      "Br^2",
      "Sn*Br",
      "Cs*Sn"
    ],
    "canonical_expression": "Eg = a0 + a1*Sn + a2*Br + a3*Cl + a4*Cs + a5*Sn^2 + a6*Br^2 + a7*Sn*Br + a8*Cs*Sn",
    "duplicate_of": null,
    "term_count": 8,
    "cv_rmse_mean": 0.058528419977085924,
    "cv_rmse_std": 0.0034474771374119455,
    "cv_r2": 0.9640587765531865,
    "fold_rmse": [
      0.060345774163068015,
      0.06283320329821619,
      0.05945121459637169,
      0.05486564259830062,
      0.05514626522947307
    ],
    "train_rmse": 0.056513844396611494,
    "train_mae": 0.0404482128742815,
    "train_r2": 0.9665985446145005,
    "condition_number": 23.50700217533162,
    "coefficients": [
      {
        "term": "Intercept",
        "coefficient": 1.5525051124875013,
        "ci_95_low": 1.5430094875699765,
        "ci_95_high": 1.5620007374050262
      },
      {
        "term": "Sn",
        "coefficient": -1.0857439212194768,
        "ci_95_low": -1.1523496030576628,
        "ci_95_high": -1.019138239381291
      },
      {
        "term": "Br",
        "coefficient": 0.3953217667801145,
        "ci_95_low": 0.33036675876344646,
        "ci_95_high": 0.46027677479678253
      },
      {
        "term": "Cl",
        "coefficient": 1.5243532022910757,
        "ci_95_low": 1.4856412210622039,
        "ci_95_high": 1.5630651835199476
      },
      {
        "term": "Cs",
        "coefficient": 0.09660351332285537,
        "ci_95_low": 0.07133968509480038,
        "ci_95_high": 0.12186734155091036
      },
      {
        "term": "Sn^2",
        "coefficient": 0.9214856511962802,
        "ci_95_low": 0.8457261765995625,
        "ci_95_high": 0.997245125792998
      },
      {
        "term": "Br^2",
        "coefficient": 0.3239260747254527,
        "ci_95_low": 0.25244240248339744,
        "ci_95_high": 0.39540974696750797
      },
      {
        "term": "Sn*Br",
        "coefficient": -0.15563064190900924,
        "ci_95_low": -0.24263059987323154,
        "ci_95_high": -0.06863068394478693
      },
      {
        "term": "Cs*Sn",
        "coefficient": -0.2358095293850741,
        "ci_95_low": -0.2876263801628183,
        "ci_95_high": -0.1839926786073299
      }
    ]
  },
  {
    "candidate_index": 6,
    "raw": "Eg = a0 + a1*Sn + a2*Br + a3*Cl + a4*Cs + a5*Sn^2 + a6*Br^2 + a7*Sn*Br + a8*Cs*Br",
    "valid": true,
    "invalid_reasons": [],
    "has_constant": true,
    "terms": [
      "Sn",
      "Br",
      "Cl",
      "Cs",
      "Sn^2",
      "Br^2",
      "Sn*Br",
      "Cs*Br"
    ],
    "canonical_expression": "Eg = a0 + a1*Sn + a2*Br + a3*Cl + a4*Cs + a5*Sn^2 + a6*Br^2 + a7*Sn*Br + a8*Cs*Br",
    "duplicate_of": null,
    "term_count": 8,
    "cv_rmse_mean": 0.06304775863483085,
    "cv_rmse_std": 0.004312179341908224,
    "cv_r2": 0.9582533464449893,
    "fold_rmse": [
      0.06712069352021212,
      0.06809437566858992,
      0.06165014767392068,
      0.05866004430815584,
      0.05971353200327566
    ],
    "train_rmse": 0.06063090265669472,
    "train_mae": 0.04208407126716429,
    "train_r2": 0.9615546556308087,
    "condition_number": 23.290297104851557,
    "coefficients": [
      {
        "term": "Intercept",
        "coefficient": 1.555937954639651,
        "ci_95_low": 1.545641880981204,
        "ci_95_high": 1.566234028298098
      },
      {
        "term": "Sn",
        "coefficient": -1.0684787667736233,
        "ci_95_low": -1.1398162406447472,
        "ci_95_high": -0.9971412929024994
      },
      {
        "term": "Br",
        "coefficient": 0.41190907499194895,
        "ci_95_low": 0.3422056405648526,
        "ci_95_high": 0.4816125094190453
      },
      {
        "term": "Cl",
        "coefficient": 1.5009787351469106,
        "ci_95_low": 1.459703661962164,
        "ci_95_high": 1.5422538083316573
      },
      {
        "term": "Cs",
        "coefficient": 0.0541262189742591,
        "ci_95_low": 0.022265118456182557,
        "ci_95_high": 0.08598731949233565
      },
      {
        "term": "Sn^2",
        "coefficient": 0.8578735611319486,
        "ci_95_low": 0.7779283527300953,
        "ci_95_high": 0.9378187695338018
      },
      {
        "term": "Br^2",
        "coefficient": 0.3226355310113929,
        "ci_95_low": 0.24565067662714343,
        "ci_95_high": 0.3996203853956424
      },
      {
        "term": "Sn*Br",
        "coefficient": -0.20965655396018096,
        "ci_95_low": -0.30238945381423016,
        "ci_95_high": -0.11692365410613174
      },
      {
        "term": "Cs*Br",
        "coefficient": -0.0571945181650981,
        "ci_95_low": -0.12596027034080465,
        "ci_95_high": 0.011571234010608458
      }
    ]
  },
  {
    "candidate_index": 7,
    "raw": "Eg = a0 + a1*Sn + a2*Br + a3*Cl + a4*Cs + a5*Sn^2 + a6*Br^2 + a7*Sn*Br + a8*Cs*Cl",
    "valid": true,
    "invalid_reasons": [],
    "has_constant": true,
    "terms": [
      "Sn",
      "Br",
      "Cl",
      "Cs",
      "Sn^2",
      "Br^2",
      "Sn*Br",
      "Cs*Cl"
    ],
    "canonical_expression": "Eg = a0 + a1*Sn + a2*Br + a3*Cl + a4*Cs + a5*Sn^2 + a6*Br^2 + a7*Sn*Br + a8*Cs*Cl",
    "duplicate_of": null,
    "term_count": 8,
    "cv_rmse_mean": 0.06206579869710262,
    "cv_rmse_std": 0.010425222923883364,
    "cv_r2": 0.9587749464588949,
    "fold_rmse": [
      0.06171407472338348,
      0.08012968106064322,
      0.05506404884264936,
      0.0557275863593727,
      0.05769360249946433
    ],
    "train_rmse": 0.05703242215408839,
    "train_mae": 0.040755471084576396,
    "train_r2": 0.9659827407190309,
    "condition_number": 23.26493913227485,
    "coefficients": [
      {
        "term": "Intercept",
        "coefficient": 1.554089067883489,
        "ci_95_low": 1.5445366749065605,
        "ci_95_high": 1.5636414608604177
      },
      {
        "term": "Sn",
        "coefficient": -1.0710179081432016,
        "ci_95_low": -1.138119579631189,
        "ci_95_high": -1.0039162366552143
      },
      {
        "term": "Br",
        "coefficient": 0.39903291923640644,
        "ci_95_low": 0.3335097597109803,
        "ci_95_high": 0.4645560787618326
      },
      {
        "term": "Cl",
        "coefficient": 1.6109641370377343,
        "ci_95_low": 1.5645356060376354,
        "ci_95_high": 1.6573926680378332
      },
      {
        "term": "Cs",
        "coefficient": 0.0694752077764952,
        "ci_95_low": 0.046423466372683485,
        "ci_95_high": 0.0925269491803069
      },
      {
        "term": "Sn^2",
        "coefficient": 0.8700472472087554,
        "ci_95_low": 0.7948129411258125,
        "ci_95_high": 0.9452815532916983
      },
      {
        "term": "Br^2",
        "coefficient": 0.32394567084007986,
        "ci_95_low": 0.2518036989307222,
        "ci_95_high": 0.39608764274943753
      },
      {
        "term": "Sn*Br",
        "coefficient": -0.2105558137491516,
        "ci_95_low": -0.2972704411578527,
        "ci_95_high": -0.12384118634045047
      },
      {
        "term": "Cs*Cl",
        "coefficient": -0.36658515375189527,
        "ci_95_low": -0.45311548092087633,
        "ci_95_high": -0.2800548265829142
      }
    ]
  },
  {
    "candidate_index": 8,
    "raw": "Eg = a0 + a1*Sn + a2*Br + a3*Cl + a4*Cs + a5*Sn^2 + a6*Br^2 + a7*Cs^2 + a8*Sn*Br",
    "valid": true,
    "invalid_reasons": [],
    "has_constant": true,
    "terms": [
      "Sn",
      "Br",
      "Cl",
      "Cs",
      "Sn^2",
      "Br^2",
      "Cs^2",
      "Sn*Br"
    ],
    "canonical_expression": "Eg = a0 + a1*Sn + a2*Br + a3*Cl + a4*Cs + a5*Sn^2 + a6*Br^2 + a7*Cs^2 + a8*Sn*Br",
    "duplicate_of": null,
    "term_count": 8,
    "cv_rmse_mean": 0.063113177141363,
    "cv_rmse_std": 0.004241846451622212,
    "cv_r2": 0.9581732673017407,
    "fold_rmse": [
      0.06735211680529572,
      0.0680263205278915,
      0.06117760295321583,
      0.05930490977592593,
      0.059704935644485986
    ],
    "train_rmse": 0.060789485109970856,
    "train_mae": 0.042267441920526935,
    "train_r2": 0.9613532820767088,
    "condition_number": 24.498892936771586,
    "coefficients": [
      {
        "term": "Intercept",
        "coefficient": 1.5576570226183444,
        "ci_95_low": 1.5466699902367962,
        "ci_95_high": 1.5686440549998926
      },
      {
        "term": "Sn",
        "coefficient": -1.0677308817522417,
        "ci_95_low": -1.1392959205864444,
        "ci_95_high": -0.9961658429180391
      },
      {
        "term": "Br",
        "coefficient": 0.40905938029256644,
        "ci_95_low": 0.33918819665098066,
        "ci_95_high": 0.47893056393415223
      },
      {
        "term": "Cl",
        "coefficient": 1.5025241122671604,
        "ci_95_low": 1.4605223428110483,
        "ci_95_high": 1.5445258817232725
      },
      {
        "term": "Cs",
        "coefficient": 0.03321225448714478,
        "ci_95_low": -0.050263553494694996,
        "ci_95_high": 0.11668806246898455
      },
      {
        "term": "Sn^2",
        "coefficient": 0.8590379318026118,
        "ci_95_low": 0.7788933175627615,
        "ci_95_high": 0.9391825460424621
      },
      {
        "term": "Br^2",
        "coefficient": 0.31660559573447544,
        "ci_95_low": 0.23925606092350035,
        "ci_95_high": 0.3939551305454505
      },
      {
        "term": "Cs^2",
        "coefficient": 0.002799733837845056,
        "ci_95_low": -0.08434015367540579,
        "ci_95_high": 0.0899396213510959
      },
      {
        "term": "Sn*Br",
        "coefficient": -0.21839095727978117,
        "ci_95_low": -0.3110511623814345,
        "ci_95_high": -0.12573075217812787
      }
    ]
  },
  {
    "candidate_index": 9,
    "raw": "Eg = a0 + a1*Sn + a2*Br + a3*Cl + a4*Cs + a5*Sn^2 + a6*Br^2 + a7*Cs^2 + a8*Cs*Sn",
    "valid": true,
    "invalid_reasons": [],
    "has_constant": true,
    "terms": [
      "Sn",
      "Br",
      "Cl",
      "Cs",
      "Sn^2",
      "Br^2",
      "Cs^2",
      "Cs*Sn"
    ],
    "canonical_expression": "Eg = a0 + a1*Sn + a2*Br + a3*Cl + a4*Cs + a5*Sn^2 + a6*Br^2 + a7*Cs^2 + a8*Cs*Sn",
    "duplicate_of": null,
    "term_count": 8,
    "cv_rmse_mean": 0.05871150052984966,
    "cv_rmse_std": 0.004094866150156857,
    "cv_r2": 0.963792483210172,
    "fold_rmse": [
      0.05994968642948298,
      0.06474086228077983,
      0.058843388708908324,
      0.054065160220667985,
      0.05595840500940918
    ],
    "train_rmse": 0.057128764293648354,
    "train_mae": 0.04089532543122432,
    "train_r2": 0.9658677161941583,
    "condition_number": 24.067815792183353,
    "coefficients": [
      {
        "term": "Intercept",
        "coefficient": 1.5600568988640813,
        "ci_95_low": 1.5501034600070007,
        "ci_95_high": 1.5700103377211618
      },
      {
        "term": "Sn",
        "coefficient": -1.103316986705038,
        "ci_95_low": -1.1701563360449003,
        "ci_95_high": -1.0364776373651758
      },
      {
        "term": "Br",
        "coefficient": 0.35123684239652186,
        "ci_95_low": 0.290645460256468,
        "ci_95_high": 0.41182822453657575
      },
      {
        "term": "Cl",
        "coefficient": 1.5218821065286947,
        "ci_95_low": 1.4822309440380963,
        "ci_95_high": 1.5615332690192931
      },
      {
        "term": "Cs",
        "coefficient": 0.05768234467636912,
        "ci_95_low": -0.020671886408453556,
        "ci_95_high": 0.1360365757611918
      },
      {
        "term": "Sn^2",
        "coefficient": 0.9145882088753706,
        "ci_95_low": 0.8381101700305121,
        "ci_95_high": 0.9910662477202291
      },
      {
        "term": "Br^2",
        "coefficient": 0.35685713874740677,
        "ci_95_low": 0.2873031238194481,
        "ci_95_high": 0.4264111536753654
      },
      {
        "term": "Cs^2",
        "coefficient": 0.045798242279397765,
        "ci_95_low": -0.03673869907035308,
        "ci_95_high": 0.1283351836291486
      },
      {
        "term": "Cs*Sn",
        "coefficient": -0.2546474806888025,
        "ci_95_low": -0.306920381935153,
        "ci_95_high": -0.20237457944245202
      }
    ]
  },
  {
    "candidate_index": 10,
    "raw": "Eg = a0 + a1*Sn + a2*Br + a3*Cl + a4*Cs + a5*Sn^2 + a6*Br^2 + a7*Cs^2 + a8*Cs*Br",
    "valid": true,
    "invalid_reasons": [],
    "has_constant": true,
    "terms": [
      "Sn",
      "Br",
      "Cl",
      "Cs",
      "Sn^2",
      "Br^2",
      "Cs^2",
      "Cs*Br"
    ],
    "canonical_expression": "Eg = a0 + a1*Sn + a2*Br + a3*Cl + a4*Cs + a5*Sn^2 + a6*Br^2 + a7*Cs^2 + a8*Cs*Br",
    "duplicate_of": null,
    "term_count": 8,
    "cv_rmse_mean": 0.06374408148474067,
    "cv_rmse_std": 0.005964609872296445,
    "cv_r2": 0.957180552344761,
    "fold_rmse": [
      0.06786246490109814,
      0.07107714707310663,
      0.06290382336993992,
      0.05573972418693808,
      0.06113724789262059
    ],
    "train_rmse": 0.061794427525257045,
    "train_mae": 0.04273176749260664,
    "train_r2": 0.9600649425144007,
    "condition_number": 24.01249449500337,
    "coefficients": [
      {
        "term": "Intercept",
        "coefficient": 1.5633298087191227,
        "ci_95_low": 1.5525040792079334,
        "ci_95_high": 1.574155538230312
      },
      {
        "term": "Sn",
        "coefficient": -1.0886671140818382,
        "ci_95_low": -1.1608880084369644,
        "ci_95_high": -1.0164462197267121
      },
      {
        "term": "Br",
        "coefficient": 0.35285362000848214,
        "ci_95_low": 0.2869617291729422,
        "ci_95_high": 0.41874551084402206
      },
      {
        "term": "Cl",
        "coefficient": 1.499782692037466,
        "ci_95_low": 1.456946713099516,
        "ci_95_high": 1.542618670975416
      },
      {
        "term": "Cs",
        "coefficient": 0.05436331146728045,
        "ci_95_low": -0.030812299577301916,
        "ci_95_high": 0.1395389225118628
      },
      {
        "term": "Sn^2",
        "coefficient": 0.8411465489911192,
        "ci_95_low": 0.7600167500052493,
        "ci_95_high": 0.9222763479769891
      },
      {
        "term": "Br^2",
        "coefficient": 0.3736213214940075,
        "ci_95_low": 0.2983667653880684,
        "ci_95_high": 0.4488758775999466
      },
      {
        "term": "Cs^2",
        "coefficient": 0.0035240243512341773,
        "ci_95_low": -0.08608010951696499,
        "ci_95_high": 0.09312815821943335
      },
      {
        "term": "Cs*Br",
        "coefficient": -0.07482285151422141,
        "ci_95_low": -0.14547781321782835,
        "ci_95_high": -0.004167889810614472
      }
    ]
  },
  {
    "candidate_index": 11,
    "raw": "Eg = a0 + a1*Sn + a2*Br + a3*Cl + a4*Cs + a5*Sn^2 + a6*Br^2 + a7*Cs^2 + a8*Cs*Cl",
    "valid": true,
    "invalid_reasons": [],
    "has_constant": true,
    "terms": [
      "Sn",
      "Br",
      "Cl",
      "Cs",
      "Sn^2",
      "Br^2",
      "Cs^2",
      "Cs*Cl"
    ],
    "canonical_expression": "Eg = a0 + a1*Sn + a2*Br + a3*Cl + a4*Cs + a5*Sn^2 + a6*Br^2 + a7*Cs^2 + a8*Cs*Cl",
    "duplicate_of": null,
    "term_count": 8,
    "cv_rmse_mean": 0.06257514522240602,
    "cv_rmse_std": 0.0120616249072727,
    "cv_r2": 0.9577935784882734,
    "fold_rmse": [
      0.0618442000147171,
      0.08325188907369996,
      0.057079612129220116,
      0.052246531078702085,
      0.05845349381569085
    ],
    "train_rmse": 0.05828278956676407,
    "train_mae": 0.041670596193368624,
    "train_r2": 0.9644748150480927,
    "condition_number": 23.989389426739837,
    "coefficients": [
      {
        "term": "Intercept",
        "coefficient": 1.5627992209895964,
        "ci_95_low": 1.5526840331268998,
        "ci_95_high": 1.572914408852293
      },
      {
        "term": "Sn",
        "coefficient": -1.0918874188759244,
        "ci_95_low": -1.1600080619298319,
        "ci_95_high": -1.023766775822017
      },
      {
        "term": "Br",
        "coefficient": 0.3381354746775531,
        "ci_95_low": 0.2763066336602767,
        "ci_95_high": 0.39996431569482954
      },
      {
        "term": "Cl",
        "coefficient": 1.6108238484563366,
        "ci_95_low": 1.56312491965009,
        "ci_95_high": 1.6585227772625832
      },
      {
        "term": "Cs",
        "coefficient": 0.050927270713133806,
        "ci_95_low": -0.028977817721118453,
        "ci_95_high": 0.13083235914738606
      },
      {
        "term": "Sn^2",
        "coefficient": 0.8535955753430623,
        "ci_95_low": 0.7770261627106889,
        "ci_95_high": 0.9301649879754357
      },
      {
        "term": "Br^2",
        "coefficient": 0.3729084338493171,
        "ci_95_low": 0.301999619092412,
        "ci_95_high": 0.4438172486062222
      },
      {
        "term": "Cs^2",
        "coefficient": 0.018341885987464696,
        "ci_95_low": -0.06529697781795814,
        "ci_95_high": 0.10198074979288753
      },
      {
        "term": "Cs*Cl",
        "coefficient": -0.3726424723113886,
        "ci_95_low": -0.46139083919926505,
        "ci_95_high": -0.2838941054235121
      }
    ]
  },
  {
    "candidate_index": 12,
    "raw": "Eg = a0 + a1*Sn + a2*Br + a3*Cl + a4*Cs + a5*Sn^2 + a6*Br^2 + a7*Sn*Br + a8*Cs*Sn + a9*Cs*Br",
    "valid": true,
    "invalid_reasons": [],
    "has_constant": true,
    "terms": [
      "Sn",
      "Br",
      "Cl",
      "Cs",
      "Sn^2",
      "Br^2",
      "Sn*Br",
      "Cs*Sn",
      "Cs*Br"
    ],
    "canonical_expression": "Eg = a0 + a1*Sn + a2*Br + a3*Cl + a4*Cs + a5*Sn^2 + a6*Br^2 + a7*Sn*Br + a8*Cs*Sn + a9*Cs*Br",
    "duplicate_of": null,
    "term_count": 9,
    "cv_rmse_mean": 0.05800181294855572,
    "cv_rmse_std": 0.004056505260227116,
    "cv_r2": 0.9646598177850519,
    "fold_rmse": [
      0.059032794844348015,
      0.06315346672981878,
      0.060010681544856066,
      0.05334367518521961,
      0.05446844643853614
    ],
    "train_rmse": 0.0557714198077139,
    "train_mae": 0.03954979698814715,
    "train_r2": 0.9674703725883849,
    "condition_number": 23.703871252643694,
    "coefficients": [
      {
        "term": "Intercept",
        "coefficient": 1.5487183965109719,
        "ci_95_low": 1.539124009987215,
        "ci_95_high": 1.5583127830347288
      },
      {
        "term": "Sn",
        "coefficient": -1.0890411839105827,
        "ci_95_low": -1.154860255029691,
        "ci_95_high": -1.0232221127914745
      },
      {
        "term": "Br",
        "coefficient": 0.4004426643631823,
        "ci_95_low": 0.33621970501992327,
        "ci_95_high": 0.4646656237064414
      },
      {
        "term": "Cl",
        "coefficient": 1.522385708230979,
        "ci_95_low": 1.4841301788996664,
        "ci_95_high": 1.5606412375622918
      },
      {
        "term": "Cs",
        "coefficient": 0.14068189319640373,
        "ci_95_low": 0.10642341169904937,
        "ci_95_high": 0.1749403746937581
      },
      {
        "term": "Sn^2",
        "coefficient": 0.9243361218172292,
        "ci_95_low": 0.8494826124208812,
        "ci_95_high": 0.9991896312135773
      },
      {
        "term": "Br^2",
        "coefficient": 0.33674158211976063,
        "ci_95_low": 0.265798342175138,
        "ci_95_high": 0.4076848220643833
      },
      {
        "term": "Sn*Br",
        "coefficient": -0.13226204289586388,
        "ci_95_low": -0.21909998054292024,
        "ci_95_high": -0.045424105248807536
      },
      {
        "term": "Cs*Sn",
        "coefficient": -0.25575048710038095,
        "ci_95_low": -0.30802674601213387,
        "ci_95_high": -0.20347422818862806
      },
      {
        "term": "Cs*Br",
        "coefficient": -0.1214479467209903,
        "ci_95_low": -0.18611253262833835,
        "ci_95_high": -0.05678336081364224
      }
    ]
  },
  {
    "candidate_index": 13,
    "raw": "Eg = a0 + a1*Sn + a2*Br + a3*Cl + a4*Cs + a5*Sn^2 + a6*Br^2 + a7*Sn*Br + a8*Cs*Sn + a9*Cs*Cl",
    "valid": true,
    "invalid_reasons": [],
    "has_constant": true,
    "terms": [
      "Sn",
      "Br",
      "Cl",
      "Cs",
      "Sn^2",
      "Br^2",
      "Sn*Br",
      "Cs*Sn",
      "Cs*Cl"
    ],
    "canonical_expression": "Eg = a0 + a1*Sn + a2*Br + a3*Cl + a4*Cs + a5*Sn^2 + a6*Br^2 + a7*Sn*Br + a8*Cs*Sn + a9*Cs*Cl",
    "duplicate_of": null,
    "term_count": 9,
    "cv_rmse_mean": 0.058369412327088276,
    "cv_rmse_std": 0.010376200972645189,
    "cv_r2": 0.9634408657049557,
    "fold_rmse": [
      0.05636907866172254,
      0.07660473872745327,
      0.05286715305637253,
      0.05123342954783418,
      0.05477266164205889
    ],
    "train_rmse": 0.053392258298744326,
    "train_mae": 0.03887758030369643,
    "train_r2": 0.9701865477453543,
    "condition_number": 23.51721911705065,
    "coefficients": [
      {
        "term": "Intercept",
        "coefficient": 1.5499560428565355,
        "ci_95_low": 1.5409532361764482,
        "ci_95_high": 1.558958849536623
      },
      {
        "term": "Sn",
        "coefficient": -1.0869507140337198,
        "ci_95_low": -1.1499403099118992,
        "ci_95_high": -1.0239611181555404
      },
      {
        "term": "Br",
        "coefficient": 0.38786813186683583,
        "ci_95_low": 0.32641176162732055,
        "ci_95_high": 0.4493245021063511
      },
      {
        "term": "Cl",
        "coefficient": 1.6181514611581214,
        "ci_95_low": 1.5746113461824736,
        "ci_95_high": 1.6616915761337692
      },
      {
        "term": "Cs",
        "coefficient": 0.12047913495564398,
        "ci_95_low": 0.09584552474238735,
        "ci_95_high": 0.14511274516890063
      },
      {
        "term": "Sn^2",
        "coefficient": 0.9251119595357437,
        "ci_95_low": 0.8534605754845188,
        "ci_95_high": 0.9967633435869685
      },
      {
        "term": "Br^2",
        "coefficient": 0.32949572287115614,
        "ci_95_low": 0.2618792668078111,
        "ci_95_high": 0.3971121789345012
      },
      {
        "term": "Sn*Br",
        "coefficient": -0.1550374751107859,
        "ci_95_low": -0.2373133040928721,
        "ci_95_high": -0.07276164612869968
      },
      {
        "term": "Cs*Sn",
        "coefficient": -0.21259009569582765,
        "ci_95_low": -0.2619392773406145,
        "ci_95_high": -0.1632409140510408
      },
      {
        "term": "Cs*Cl",
        "coefficient": -0.32499629828500337,
        "ci_95_low": -0.4066564761143358,
        "ci_95_high": -0.24333612045567093
      }
    ]
  },
  {
    "candidate_index": 14,
    "raw": "Eg = a0 + a1*Sn + a2*Br + a3*Cl + a4*Cs + a5*Sn^2 + a6*Br^2 + a7*Sn*Br + a8*Cs*Br + a9*Cs*Cl",
    "valid": true,
    "invalid_reasons": [],
    "has_constant": true,
    "terms": [
      "Sn",
      "Br",
      "Cl",
      "Cs",
      "Sn^2",
      "Br^2",
      "Sn*Br",
      "Cs*Br",
      "Cs*Cl"
    ],
    "canonical_expression": "Eg = a0 + a1*Sn + a2*Br + a3*Cl + a4*Cs + a5*Sn^2 + a6*Br^2 + a7*Sn*Br + a8*Cs*Br + a9*Cs*Cl",
    "duplicate_of": null,
    "term_count": 9,
    "cv_rmse_mean": 0.06177628385932672,
    "cv_rmse_std": 0.00995259180192166,
    "cv_r2": 0.9592293811236826,
    "fold_rmse": [
      0.06165688404767005,
      0.07898913119974091,
      0.05608086573718293,
      0.054953739080715804,
      0.057200799231323846
    ],
    "train_rmse": 0.056755350878812096,
    "train_mae": 0.04042599978859715,
    "train_r2": 0.9663124588193468,
    "condition_number": 23.34957699391933,
    "coefficients": [
      {
        "term": "Intercept",
        "coefficient": 1.5520079853034607,
        "ci_95_low": 1.5423175469695494,
        "ci_95_high": 1.561698423637372
      },
      {
        "term": "Sn",
        "coefficient": -1.0721356309348744,
        "ci_95_low": -1.138984573092889,
        "ci_95_high": -1.00528668877686
      },
      {
        "term": "Br",
        "coefficient": 0.40266393696680514,
        "ci_95_low": 0.3373162863515641,
        "ci_95_high": 0.4680115875820462
      },
      {
        "term": "Cl",
        "coefficient": 1.6103453920450956,
        "ci_95_low": 1.5640935341797657,
        "ci_95_high": 1.6565972499104256
      },
      {
        "term": "Cs",
        "coefficient": 0.09347933805287446,
        "ci_95_low": 0.062261119738928755,
        "ci_95_high": 0.12469755636682017
      },
      {
        "term": "Sn^2",
        "coefficient": 0.8687505096428206,
        "ci_95_low": 0.7937989882836376,
        "ci_95_high": 0.9437020310020037
      },
      {
        "term": "Br^2",
        "coefficient": 0.33142511149450843,
        "ci_95_low": 0.2592611243052241,
        "ci_95_high": 0.4035890986837928
      },
      {
        "term": "Sn*Br",
        "coefficient": -0.19953323765340217,
        "ci_95_low": -0.28645613674446296,
        "ci_95_high": -0.11261033856234139
      },
      {
        "term": "Cs*Br",
        "coefficient": -0.07325258741590335,
        "ci_95_low": -0.13779399179616622,
        "ci_95_high": -0.008711183035640474
      },
      {
        "term": "Cs*Cl",
        "coefficient": -0.3722401178239483,
        "ci_95_low": -0.4585790706062594,
        "ci_95_high": -0.28590116504163715
      }
    ]
  },
  {
    "candidate_index": 15,
    "raw": "Eg = a0 + a1*Sn + a2*Br + a3*Cl + a4*Cs + a5*Sn^2 + a6*Br^2 + a7*Cs*Sn + a8*Cs*Br + a9*Cs*Cl",
    "valid": true,
    "invalid_reasons": [],
    "has_constant": true,
    "terms": [
      "Sn",
      "Br",
      "Cl",
      "Cs",
      "Sn^2",
      "Br^2",
      "Cs*Sn",
      "Cs*Br",
      "Cs*Cl"
    ],
    "canonical_expression": "Eg = a0 + a1*Sn + a2*Br + a3*Cl + a4*Cs + a5*Sn^2 + a6*Br^2 + a7*Cs*Sn + a8*Cs*Br + a9*Cs*Cl",
    "duplicate_of": null,
    "term_count": 9,
    "cv_rmse_mean": 0.05687376487926461,
    "cv_rmse_std": 0.009507704384787086,
    "cv_r2": 0.9653900364435928,
    "fold_rmse": [
      0.05418116113065819,
      0.07346693787581285,
      0.05334699908788974,
      0.04916136422911846,
      0.054212362072843814
    ],
    "train_rmse": 0.05299124389948635,
    "train_mae": 0.03801919209974947,
    "train_r2": 0.9706327070329943,
    "condition_number": 22.010459424957766,
    "coefficients": [
      {
        "term": "Intercept",
        "coefficient": 1.549773099661345,
        "ci_95_low": 1.5409753497387826,
        "ci_95_high": 1.5585708495839075
      },
      {
        "term": "Sn",
        "coefficient": -1.1036771776462688,
        "ci_95_low": -1.1656548618669023,
        "ci_95_high": -1.0416994934256354
      },
      {
        "term": "Br",
        "coefficient": 0.35710674697392997,
        "ci_95_low": 0.30052689762899665,
        "ci_95_high": 0.4136865963188633
      },
      {
        "term": "Cl",
        "coefficient": 1.6186761683226498,
        "ci_95_low": 1.5754665872088447,
        "ci_95_high": 1.661885749436455
      },
      {
        "term": "Cs",
        "coefficient": 0.17504506977636772,
        "ci_95_low": 0.14209510721139848,
        "ci_95_high": 0.20799503234133696
      },
      {
        "term": "Sn^2",
        "coefficient": 0.9219225565915641,
        "ci_95_low": 0.8509069247262311,
        "ci_95_high": 0.9929381884568971
      },
      {
        "term": "Br^2",
        "coefficient": 0.3748441575254476,
        "ci_95_low": 0.3104537706786878,
        "ci_95_high": 0.4392345443722074
      },
      {
        "term": "Cs*Sn",
        "coefficient": -0.2477303120840902,
        "ci_95_low": -0.29687873815841703,
        "ci_95_high": -0.19858188600976334
      },
      {
        "term": "Cs*Br",
        "coefficient": -0.14403418752372024,
        "ci_95_low": -0.20487655917955735,
        "ci_95_high": -0.08319181586788313
      },
      {
        "term": "Cs*Cl",
        "coefficient": -0.33180987053530286,
        "ci_95_low": -0.4129035841553813,
        "ci_95_high": -0.2507161569152244
      }
    ]
  },
  {
    "candidate_index": 16,
    "raw": "Eg = a0 + a1*Sn + a2*Br + a3*Cl + a4*Cs + a5*Sn^2 + a6*Br^2 + a7*Cs^2 + a8*Sn*Br + a9*Cs*Sn + a10*Cs*Br + a11*Cs*Cl",
    "valid": true,
    "invalid_reasons": [],
    "has_constant": true,
    "terms": [
      "Sn",
      "Br",
      "Cl",
      "Cs",
      "Sn^2",
      "Br^2",
      "Cs^2",
      "Sn*Br",
      "Cs*Sn",
      "Cs*Br",
      "Cs*Cl"
    ],
    "canonical_expression": "Eg = a0 + a1*Sn + a2*Br + a3*Cl + a4*Cs + a5*Sn^2 + a6*Br^2 + a7*Cs^2 + a8*Sn*Br + a9*Cs*Sn + a10*Cs*Br + a11*Cs*Cl",
    "duplicate_of": null,
    "term_count": 11,
    "cv_rmse_mean": 0.05636769181184089,
    "cv_rmse_std": 0.009171553883076129,
    "cv_r2": 0.9660406899248947,
    "fold_rmse": [
      0.05470877556944848,
      0.07227394829566562,
      0.05325262759953397,
      0.048675384207255985,
      0.05292772338730041
    ],
    "train_rmse": 0.05207086862644626,
    "train_mae": 0.03758851780039705,
    "train_r2": 0.9716439761833641,
    "condition_number": 24.53012058942633,
    "coefficients": [
      {
        "term": "Intercept",
        "coefficient": 1.550460155644137,
        "ci_95_low": 1.5409165243100393,
        "ci_95_high": 1.5600037869782348
      },
      {
        "term": "Sn",
        "coefficient": -1.095145715775626,
        "ci_95_low": -1.1568030627966084,
        "ci_95_high": -1.0334883687546434
      },
      {
        "term": "Br",
        "coefficient": 0.3973994236466814,
        "ci_95_low": 0.3372248820524029,
        "ci_95_high": 0.4575739652409599
      },
      {
        "term": "Cl",
        "coefficient": 1.6113700175523722,
        "ci_95_low": 1.5685965506801487,
        "ci_95_high": 1.6541434844245957
      },
      {
        "term": "Cs",
        "coefficient": 0.07430460697363414,
        "ci_95_low": 0.0019509230216446655,
        "ci_95_high": 0.1466582909256236
      },
      {
        "term": "Sn^2",
        "coefficient": 0.9320883307599319,
        "ci_95_low": 0.8620063985366864,
        "ci_95_high": 1.0021702629831775
      },
      {
        "term": "Br^2",
        "coefficient": 0.33460193507782776,
        "ci_95_low": 0.2679447264988018,
        "ci_95_high": 0.4012591436568537
      },
      {
        "term": "Cs^2",
        "coefficient": 0.11236662712514914,
        "ci_95_low": 0.035102389547534335,
        "ci_95_high": 0.18963086470276394
      },
      {
        "term": "Sn*Br",
        "coefficient": -0.13281326793626283,
        "ci_95_low": -0.2140752959652076,
        "ci_95_high": -0.05155123990731805
      },
      {
        "term": "Cs*Sn",
        "coefficient": -0.24548299346793762,
        "ci_95_low": -0.2953617036385109,
        "ci_95_high": -0.19560428329736437
      },
      {
        "term": "Cs*Br",
        "coefficient": -0.1478362043891721,
        "ci_95_low": -0.20957681607113618,
        "ci_95_high": -0.08609559270720804
      },
      {
        "term": "Cs*Cl",
        "coefficient": -0.3402222499355063,
        "ci_95_low": -0.4203217663527897,
        "ci_95_high": -0.2601227335182229
      }
    ]
  }
]
