Repository: qinyu319/llm-sr-perovskite-bandgap

# LLM符号表达式重复运行项目说明

## 1. 项目目的

本项目用于检验LLM提出的钙钛矿带隙解析表达式是否具有稳定性，而不是某一次随机生成的偶然结果。

研究目标是使用组成分数变量：

- `Sn`：B位Sn比例
- `Br`：X位Br比例
- `Cl`：X位Cl比例
- `Cs`：A位Cs比例

构建光学带隙 `Eg` 的低阶、可解释多项式模型。LLM只负责提出表达式结构，所有数值系数均由训练集上的普通最小二乘法（OLS）确定。

## 2. 数据文件

| 文件 | 内容 |
| --- | --- |
| `../data/train_518.xlsx` | 518条训练数据，用于OLS拟合和五折交叉验证 |
| `../data/test_92.xlsx` | 92条测试数据，仅在最终M4结构确定后使用 |

训练集和测试集在全部重复运行中保持固定，不重新划分。

目标列为 `Bg/bg`。建模只使用 `Sn`、`Br`、`Cl`、`Cs`，不重复引入与其存在组成闭合关系的 `Pb`、`I`、`FA`、`MA`。

## 3. 提示词迭代流程

冻结的提示词位于 `prompts/`：

| 阶段 | 作用 |
| --- | --- |
| `M0.txt` | 只允许Sn、Br、Cl线性主效应 |
| `M1.txt` | 加入Sn、Br、Cl平方项，不允许交互项 |
| `M2.txt` | 加入Sn/Br/Cl之间的二阶交互项 |
| `M3.txt` | 引入Cs及Cs相关交互项 |

File: llm_repeated/repeated_runs_30/run_006/parsed_structures/M4_attempt_1.json
[
  {
    "candidate_index": 1,
    "raw": "Eg = a0 + a1*Sn + a2*Br + a3*Cl + a4*Cs + a5*Sn^2 + a6*Br^2 + a7*Cs*Sn + a8*Sn*Br",
    "valid": true,
    "invalid_reasons": [],
    "has_constant": true,
    "terms": [
      "Sn",
      "Br",
      "Cl",
      "Cs",
      "Sn^2",
      "Br^2",
      "Sn*Br",
      "Cs*Sn"
    ],
    "canonical_expression": "Eg = a0 + a1*Sn + a2*Br + a3*Cl + a4*Cs + a5*Sn^2 + a6*Br^2 + a7*Sn*Br + a8*Cs*Sn",
    "duplicate_of": null,
    "term_count": 8,
    "cv_rmse_mean": 0.058528419977085924,
    "cv_rmse_std": 0.0034474771374119455,
    "cv_r2": 0.9640587765531865,
    "fold_rmse": [
      0.060345774163068015,
      0.06283320329821619,
      0.05945121459637169,
      0.05486564259830062,
      0.05514626522947307
    ],
    "train_rmse": 0.056513844396611494,
    "train_mae": 0.0404482128742815,
    "train_r2": 0.9665985446145005,
    "condition_number": 23.50700217533162,
    "coefficients": [
      {
        "term": "Intercept",
        "coefficient": 1.5525051124875013,
        "ci_95_low": 1.5430094875699765,
        "ci_95_high": 1.5620007374050262
      },
      {
        "term": "Sn",
        "coefficient": -1.0857439212194768,
        "ci_95_low": -1.1523496030576628,
        "ci_95_high": -1.019138239381291
      },
      {
        "term": "Br",
        "coefficient": 0.3953217667801145,
        "ci_95_low": 0.33036675876344646,
        "ci_95_high": 0.46027677479678253
      },
      {
        "term": "Cl",
        "coefficient": 1.5243532022910757,
        "ci_95_low": 1.4856412210622039,
        "ci_95_high": 1.5630651835199476
      },
      {
        "term": "Cs",
        "coefficient": 0.09660351332285537,
        "ci_95_low": 0.07133968509480038,
        "ci_95_high": 0.12186734155091036
      },
      {
        "term": "Sn^2",
        "coefficient": 0.9214856511962802,
        "ci_95_low": 0.8457261765995625,
        "ci_95_high": 0.997245125792998
      },
      {
        "term": "Br^2",
        "coefficient": 0.3239260747254527,
        "ci_95_low": 0.25244240248339744,
        "ci_95_high": 0.39540974696750797
      },
      {
        "term": "Sn*Br",
        "coefficient": -0.15563064190900924,
        "ci_95_low": -0.24263059987323154,
        "ci_95_high": -0.06863068394478693
      },
      {
        "term": "Cs*Sn",
        "coefficient": -0.2358095293850741,
        "ci_95_low": -0.2876263801628183,
        "ci_95_high": -0.1839926786073299
      }
    ]
  },
  {
    "candidate_index": 2,
    "raw": "Eg = a0 + a1*Sn + a2*Br + a3*Cl + a4*Cs + a5*Sn^2 + a6*Br^2 + a7*Cs*Sn + a8*Sn*Cl",
    "valid": true,
    "invalid_reasons": [],
    "has_constant": true,
    "terms": [
      "Sn",
      "Br",
      "Cl",
      "Cs",
      "Sn^2",
      "Br^2",
      "Sn*Cl",
      "Cs*Sn"
    ],
    "canonical_expression": "Eg = a0 + a1*Sn + a2*Br + a3*Cl + a4*Cs + a5*Sn^2 + a6*Br^2 + a7*Sn*Cl + a8*Cs*Sn",
    "duplicate_of": null,
    "term_count": 8,
    "cv_rmse_mean": 0.0604214090478574,
    "cv_rmse_std": 0.00940584946938664,
    "cv_r2": 0.9610493694166785,
    "fold_rmse": [
      0.05833919985362275,
      0.07675050940961942,
      0.05806866367863175,
      0.05265305359210664,
      0.05629561870530645
    ],
    "train_rmse": 0.05654886744677004,
    "train_mae": 0.04067490058015182,
    "train_r2": 0.9665571323430996,
    "condition_number": 24.67174435643682,
    "coefficients": [
      {
        "term": "Intercept",
        "coefficient": 1.5574816763664647,
        "ci_95_low": 1.5484580401009589,
        "ci_95_high": 1.5665053126319706
      },
      {
        "term": "Sn",
        "coefficient": -1.1071817399466526,
        "ci_95_low": -1.1733362626674233,
        "ci_95_high": -1.0410272172258819
      },
      {
        "term": "Br",
        "coefficient": 0.34972623385233137,
        "ci_95_low": 0.28976334241864377,
        "ci_95_high": 0.409689125286019
      },
      {
        "term": "Cl",
        "coefficient": 1.5526832778591453,
        "ci_95_low": 1.5109127894598697,
        "ci_95_high": 1.5944537662584208
      },
      {
        "term": "Cs",
        "coefficient": 0.09659922971940677,
        "ci_95_low": 0.07131802788977812,
        "ci_95_high": 0.12188043154903541
      },
      {
        "term": "Sn^2",
        "coefficient": 0.9208407187486539,
        "ci_95_low": 0.845048847283591,
        "ci_95_high": 0.9966325902137169
      },
      {
        "term": "Br^2",
        "coefficient": 0.36128585242853584,
        "ci_95_low": 0.2927683101627446,
        "ci_95_high": 0.42980339469432705
      },
      {
        "term": "Sn*Cl",
        "coefficient": -0.1942294829310579,
        "ci_95_low": -0.3057606965608327,
        "ci_95_high": -0.08269826930128309
      },
      {
        "term": "Cs*Sn",
        "coefficient": -0.21490914930238741,
        "ci_95_low": -0.2700251543622155,
        "ci_95_high": -0.15979314424255928
      }
    ]
  },
  {
    "candidate_index": 3,
    "raw": "Eg = a0 + a1*Sn + a2*Br + a3*Cl + a4*Cs + a5*Sn^2 + a6*Br^2 + a7*Cs*Sn + a8*Cs*Br",
    "valid": true,
    "invalid_reasons": [],
    "has_constant": true,
    "terms": [
      "Sn",
      "Br",
      "Cl",
      "Cs",
      "Sn^2",
      "Br^2",
      "Cs*Sn",
      "Cs*Br"
    ],
    "canonical_expression": "Eg = a0 + a1*Sn + a2*Br + a3*Cl + a4*Cs + a5*Sn^2 + a6*Br^2 + a7*Cs*Sn + a8*Cs*Br",
    "duplicate_of": null,
    "term_count": 8,
    "cv_rmse_mean": 0.058127236767094595,
    "cv_rmse_std": 0.004242602312181955,
    "cv_r2": 0.964495840398022,
    "fold_rmse": [
      0.0584929248434779,
      0.06439698472257813,
      0.059080986078828036,
      0.05313938689681687,
      0.055525901293772044
    ],
    "train_rmse": 0.05626078865030329,
    "train_mae": 0.039758754592672974,
    "train_r2": 0.9668970026758805,
    "condition_number": 22.0039723673984,
    "coefficients": [
      {
        "term": "Intercept",
        "coefficient": 1.5527164396110915,
        "ci_95_low": 1.5434163393375055,
        "ci_95_high": 1.5620165398846775
      },
      {
        "term": "Sn",
        "coefficient": -1.102439679289998,
        "ci_95_low": -1.1681756079861294,
        "ci_95_high": -1.0367037505938665
      },
      {
        "term": "Br",
        "coefficient": 0.36371508896860427,
        "ci_95_low": 0.30372805216911986,
        "ci_95_high": 0.4237021257680887
      },
      {
        "term": "Cl",
        "coefficient": 1.5230643664017576,
        "ci_95_low": 1.4845138857719977,
        "ci_95_high": 1.5616148470315174
      },
      {
        "term": "Cs",
        "coefficient": 0.1476247185461348,
        "ci_95_low": 0.11340675035152027,
        "ci_95_high": 0.18184268674074933
      },
      {
        "term": "Sn^2",
        "coefficient": 0.9179045932057943,
        "ci_95_low": 0.8425889722874291,
        "ci_95_high": 0.9932202141241595
      },
      {
        "term": "Br^2",
        "coefficient": 0.3687910443036037,
        "ci_95_low": 0.30051332409579584,
        "ci_95_high": 0.4370687645114116
      },
      {
        "term": "Cs*Sn",
        "coefficient": -0.27025552664265057,
        "ci_95_low": -0.3220568222663943,
        "ci_95_high": -0.2184542310189068
      },
      {
        "term": "Cs*Br",
        "coefficient": -0.13556004936269955,
        "ci_95_low": -0.20005519193712445,
        "ci_95_high": -0.07106490678827466
      }
    ]
  },
  {
    "candidate_index": 4,
    "raw": "Eg = a0 + a1*Sn + a2*Br + a3*Cl + a4*Cs + a5*Sn^2 + a6*Br^2 + a7*Cs*Sn + a8*Cs*Cl",
    "valid": true,
    "invalid_reasons": [],
    "has_constant": true,
    "terms": [
      "Sn",
      "Br",
      "Cl",
      "Cs",
      "Sn^2",
      "Br^2",
      "Cs*Sn",
      "Cs*Cl"
    ],
    "canonical_expression": "Eg = a0 + a1*Sn + a2*Br + a3*Cl + a4*Cs + a5*Sn^2 + a6*Br^2 + a7*Cs*Sn + a8*Cs*Cl",
    "duplicate_of": null,
    "term_count": 8,
    "cv_rmse_mean": 0.0584650434056078,
    "cv_rmse_std": 0.011217748020692558,
    "cv_r2": 0.9631707175013153,
    "fold_rmse": [
      0.055556338610190076,
      0.07812006203056816,
      0.05282959843052616,
      0.05016304581044415,
      0.055656172146310454
    ],
    "train_rmse": 0.054107711838195155,
    "train_mae": 0.03926087486134511,
    "train_r2": 0.9693821970017462,
    "condition_number": 21.992651226704012,
    "coefficients": [
      {
        "term": "Intercept",
        "coefficient": 1.5552651680420209,
        "ci_95_low": 1.5466085674372454,
        "ci_95_high": 1.5639217686467963
      },
      {
        "term": "Sn",
        "coefficient": -1.1025280815784517,
        "ci_95_low": -1.1657471376427642,
        "ci_95_high": -1.0393090255141393
      },
      {
        "term": "Br",
        "coefficient": 0.3431953132457193,
        "ci_95_low": 0.2857925666978585,
        "ci_95_high": 0.40059805979358004
      },
      {
        "term": "Cl",
        "coefficient": 1.6193177112496753,
        "ci_95_low": 1.575242186018184,
        "ci_95_high": 1.6633932364811665
      },
      {
        "term": "Cs",
        "coefficient": 0.12267888917628164,
        "ci_95_low": 0.09776786050217379,
        "ci_95_high": 0.1475899178503895
      },
      {
        "term": "Sn^2",
        "coefficient": 0.9170216432831484,
        "ci_95_low": 0.8446121809642734,
        "ci_95_high": 0.9894311056020234
      },
      {
        "term": "Br^2",
        "coefficient": 0.3660740356074962,
        "ci_95_low": 0.3005007372446597,
        "ci_95_high": 0.43164733397033267
      },
      {
        "term": "Cs*Sn",
        "coefficient": -0.22715626984385845,
        "ci_95_low": -0.2765006164741183,
        "ci_95_high": -0.17781192321359862
      },
      {
        "term": "Cs*Cl",
        "coefficient": -0.3252750459356004,
        "ci_95_low": -0.407947611315837,
        "ci_95_high": -0.24260248055536382
      }
    ]
  },
  {
    "candidate_index": 5,
    "raw": "Eg = a0 + a1*Sn + a2*Br + a3*Cl + a4*Cs + a5*Sn^2 + a6*Br^2 + a7*Cs*Sn + a8*Br*Cl",
    "valid": true,
    "invalid_reasons": [],
    "has_constant": true,
    "terms": [
      "Sn",
      "Br",
      "Cl",
      "Cs",
      "Sn^2",
      "Br^2",
      "Br*Cl",
      "Cs*Sn"
    ],
    "canonical_expression": "Eg = a0 + a1*Sn + a2*Br + a3*Cl + a4*Cs + a5*Sn^2 + a6*Br^2 + a7*Br*Cl + a8*Cs*Sn",
    "duplicate_of": null,
    "term_count": 8,
    "cv_rmse_mean": 0.06039423576731649,
    "cv_rmse_std": 0.005645060455572468,
    "cv_r2": 0.9615653741078883,
    "fold_rmse": [
      0.0606097048995885,
      0.0696209171170265,
      0.059989124939721236,
      0.05507241124322745,
      0.05667902063701878
    ],
    "train_rmse": 0.05718694596251283,
    "train_mae": 0.04082771431109479,
    "train_r2": 0.9657981580829211,
    "condition_number": 38.948129062099056,
    "coefficients": [
      {
        "term": "Intercept",
        "coefficient": 1.5575760274653,
        "ci_95_low": 1.54835803558014,
        "ci_95_high": 1.5667940193504601
      },
      {
        "term": "Sn",
        "coefficient": -1.1013485677626718,
        "ci_95_low": -1.168164854667852,
        "ci_95_high": -1.0345322808574915
      },
      {
        "term": "Br",
        "coefficient": 0.35287243922651435,
        "ci_95_low": 0.29104265881342534,
        "ci_95_high": 0.41470221963960335
      },
      {
        "term": "Cl",
        "coefficient": 1.5315555014765616,
        "ci_95_low": 1.4816520241403426,
        "ci_95_high": 1.5814589788127806
      },
      {
        "term": "Cs",
        "coefficient": 0.09886739408468703,
        "ci_95_low": 0.07332971776694014,
        "ci_95_high": 0.12440507040243393
      },
      {
        "term": "Sn^2",
        "coefficient": 0.9134341156539978,
        "ci_95_low": 0.8369093073955292,
        "ci_95_high": 0.9899589239124664
      },
      {
        "term": "Br^2",
        "coefficient": 0.35932940855103523,
        "ci_95_low": 0.28972341051627026,
        "ci_95_high": 0.4289354065858002
      },
      {
        "term": "Br*Cl",
        "coefficient": -0.035717426961060006,
        "ci_95_low": -0.2164135937496163,
        "ci_95_high": 0.1449787398274963
      },
      {
        "term": "Cs*Sn",
        "coefficient": -0.25040386188028985,
        "ci_95_low": -0.30218013556350015,
        "ci_95_high": -0.19862758819707954
      }
    ]
  },
  {
    "candidate_index": 6,
    "raw": "Eg = a0 + a1*Sn + a2*Br + a3*Cl + a4*Cs + a5*Sn^2 + a6*Br^2 + a7*Cs*Sn + a8*Cl^2",
    "valid": true,
    "invalid_reasons": [],
    "has_constant": true,
    "terms": [
      "Sn",
      "Br",
      "Cl",
      "Cs",
      "Sn^2",
      "Br^2",
      "Cl^2",
      "Cs*Sn"
    ],
    "canonical_expression": "Eg = a0 + a1*Sn + a2*Br + a3*Cl + a4*Cs + a5*Sn^2 + a6*Br^2 + a7*Cl^2 + a8*Cs*Sn",
    "duplicate_of": null,
    "term_count": 8,
    "cv_rmse_mean": 0.060179563548481904,
    "cv_rmse_std": 0.005125445039750457,
    "cv_r2": 0.9618841119893442,
    "fold_rmse": [
      0.060706477647350765,
      0.06831232029616154,
      0.06013405560353874,
      0.05499004104674566,
      0.05675492314861287
    ],
    "train_rmse": 0.05719250932394118,
    "train_mae": 0.040853932389300816,
    "train_r2": 0.9657915031913077,
    "condition_number": 49.567999564156985,
    "coefficients": [
      {
        "term": "Intercept",
        "coefficient": 1.5576778422921131,
        "ci_95_low": 1.5484511964131087,
        "ci_95_high": 1.5669044881711176
      },
      {
        "term": "Sn",
        "coefficient": -1.1014151200952593,
        "ci_95_low": -1.1682384112867932,
        "ci_95_high": -1.0345918289037255
      },
      {
        "term": "Br",
        "coefficient": 0.35192922944822824,
        "ci_95_low": 0.29001506921180703,
        "ci_95_high": 0.41384338968464945
      },
      {
        "term": "Cl",
        "coefficient": 1.508281403746374,
        "ci_95_low": 1.3549909394949469,
        "ci_95_high": 1.6615718679978013
      },
      {
        "term": "Cs",
        "coefficient": 0.09883505784174272,
        "ci_95_low": 0.07329499504170789,
        "ci_95_high": 0.12437512064177755
      },
      {
        "term": "Sn^2",
        "coefficient": 0.9135243783399735,
        "ci_95_low": 0.8369800473623954,
        "ci_95_high": 0.9900687093175515
      },
      {
        "term": "Br^2",
        "coefficient": 0.3598304801320835,
        "ci_95_low": 0.29018266307293117,
        "ci_95_high": 0.42947829719123587
      },
      {
        "term": "Cl^2",
        "coefficient": 0.020731050436195858,
        "ci_95_low": -0.15829265872715112,
        "ci_95_high": 0.19975475959954284
      },
      {
        "term": "Cs*Sn",
        "coefficient": -0.2504969017123752,
        "ci_95_low": -0.3022791381604458,
        "ci_95_high": -0.1987146652643046
      }
    ]
  },
  {
    "candidate_index": 7,
    "raw": "Eg = a0 + a1*Sn + a2*Br + a3*Cl + a4*Cs + a5*Sn^2 + a6*Br^2 + a7*Cs*Sn + a8*Cs^2",
    "valid": true,
    "invalid_reasons": [],
    "has_constant": true,
    "terms": [
      "Sn",
      "Br",
      "Cl",
      "Cs",
      "Sn^2",
      "Br^2",
      "Cs^2",
      "Cs*Sn"
    ],
    "canonical_expression": "Eg = a0 + a1*Sn + a2*Br + a3*Cl + a4*Cs + a5*Sn^2 + a6*Br^2 + a7*Cs^2 + a8*Cs*Sn",
    "duplicate_of": null,
    "term_count": 8,
    "cv_rmse_mean": 0.05871150052984966,
    "cv_rmse_std": 0.004094866150156857,
    "cv_r2": 0.963792483210172,
    "fold_rmse": [
      0.05994968642948298,
      0.06474086228077983,
      0.058843388708908324,
      0.054065160220667985,
      0.05595840500940918
    ],
    "train_rmse": 0.057128764293648354,
    "train_mae": 0.04089532543122432,
    "train_r2": 0.9658677161941583,
    "condition_number": 24.067815792183353,
    "coefficients": [
      {
        "term": "Intercept",
        "coefficient": 1.5600568988640813,
        "ci_95_low": 1.5501034600070007,
        "ci_95_high": 1.5700103377211618
      },
      {
        "term": "Sn",
        "coefficient": -1.103316986705038,
        "ci_95_low": -1.1701563360449003,
        "ci_95_high": -1.0364776373651758
      },
      {
        "term": "Br",
        "coefficient": 0.35123684239652186,
        "ci_95_low": 0.290645460256468,
        "ci_95_high": 0.41182822453657575
      },
      {
        "term": "Cl",
        "coefficient": 1.5218821065286947,
        "ci_95_low": 1.4822309440380963,
        "ci_95_high": 1.5615332690192931
      },
      {
        "term": "Cs",
        "coefficient": 0.05768234467636912,
        "ci_95_low": -0.020671886408453556,
        "ci_95_high": 0.1360365757611918
      },
      {
        "term": "Sn^2",
        "coefficient": 0.9145882088753706,
        "ci_95_low": 0.8381101700305121,
        "ci_95_high": 0.9910662477202291
      },
      {
        "term": "Br^2",
        "coefficient": 0.35685713874740677,
        "ci_95_low": 0.2873031238194481,
        "ci_95_high": 0.4264111536753654
      },
      {
        "term": "Cs^2",
        "coefficient": 0.045798242279397765,
        "ci_95_low": -0.03673869907035308,
        "ci_95_high": 0.1283351836291486
      },
      {
        "term": "Cs*Sn",
        "coefficient": -0.2546474806888025,
        "ci_95_low": -0.306920381935153,
        "ci_95_high": -0.20237457944245202
      }
    ]
  },
  {
    "candidate_index": 8,
    "raw": "Eg = a0 + a1*Sn + a2*Br + a3*Cl + a4*Cs + a5*Sn^2 + a6*Br^2 + a7*Cs*Sn + a8*Sn*Br + a9*Cs*Br",
    "valid": true,
    "invalid_reasons": [],
    "has_constant": true,
    "terms": [
      "Sn",
      "Br",
      "Cl",
      "Cs",
      "Sn^2",
      "Br^2",
      "Sn*Br",
      "Cs*Sn",
      "Cs*Br"
    ],
    "canonical_expression": "Eg = a0 + a1*Sn + a2*Br + a3*Cl + a4*Cs + a5*Sn^2 + a6*Br^2 + a7*Sn*Br + a8*Cs*Sn + a9*Cs*Br",
    "duplicate_of": null,
    "term_count": 9,
    "cv_rmse_mean": 0.05800181294855572,
    "cv_rmse_std": 0.004056505260227116,
    "cv_r2": 0.9646598177850519,
    "fold_rmse": [
      0.059032794844348015,
      0.06315346672981878,
      0.060010681544856066,
      0.05334367518521961,
      0.05446844643853614
    ],
    "train_rmse": 0.0557714198077139,
    "train_mae": 0.03954979698814715,
    "train_r2": 0.9674703725883849,
    "condition_number": 23.703871252643694,
    "coefficients": [
      {
        "term": "Intercept",
        "coefficient": 1.5487183965109719,
        "ci_95_low": 1.539124009987215,
        "ci_95_high": 1.5583127830347288
      },
      {
        "term": "Sn",
        "coefficient": -1.0890411839105827,
        "ci_95_low": -1.154860255029691,
        "ci_95_high": -1.0232221127914745
      },
      {
        "term": "Br",
        "coefficient": 0.4004426643631823,
        "ci_95_low": 0.33621970501992327,
        "ci_95_high": 0.4646656237064414
      },
      {
        "term": "Cl",
        "coefficient": 1.522385708230979,
        "ci_95_low": 1.4841301788996664,
        "ci_95_high": 1.5606412375622918
      },
      {
        "term": "Cs",
        "coefficient": 0.14068189319640373,
        "ci_95_low": 0.10642341169904937,
        "ci_95_high": 0.1749403746937581
      },
      {
        "term": "Sn^2",
        "coefficient": 0.9243361218172292,
        "ci_95_low": 0.8494826124208812,
        "ci_95_high": 0.9991896312135773
      },
      {
        "term": "Br^2",
        "coefficient": 0.33674158211976063,
        "ci_95_low": 0.265798342175138,
        "ci_95_high": 0.4076848220643833
      },
      {
        "term": "Sn*Br",
        "coefficient": -0.13226204289586388,
        "ci_95_low": -0.21909998054292024,
        "ci_95_high": -0.045424105248807536
      },
      {
        "term": "Cs*Sn",
        "coefficient": -0.25575048710038095,
        "ci_95_low": -0.30802674601213387,
        "ci_95_high": -0.20347422818862806
      },
      {
        "term": "Cs*Br",
        "coefficient": -0.1214479467209903,
        "ci_95_low": -0.18611253262833835,
        "ci_95_high": -0.05678336081364224
      }
    ]
  },
  {
    "candidate_index": 9,
    "raw": "Eg = a0 + a1*Sn + a2*Br + a3*Cl + a4*Cs + a5*Sn^2 + a6*Br^2 + a7*Cs*Sn + a8*Sn*Cl + a9*Cs*Cl",
    "valid": true,
    "invalid_reasons": [],
    "has_constant": true,
    "terms": [
      "Sn",
      "Br",
      "Cl",
      "Cs",
      "Sn^2",
      "Br^2",
      "Sn*Cl",
      "Cs*Sn",
      "Cs*Cl"
    ],
    "canonical_expression": "Eg = a0 + a1*Sn + a2*Br + a3*Cl + a4*Cs + a5*Sn^2 + a6*Br^2 + a7*Sn*Cl + a8*Cs*Sn + a9*Cs*Cl",
    "duplicate_of": null,
    "term_count": 9,
    "cv_rmse_mean": 0.05906628393060196,
    "cv_rmse_std": 0.011116354392737861,
    "cv_r2": 0.962448548781667,
    "fold_rmse": [
      0.05855054322961824,
      0.07819041312051876,
      0.052426344170862435,
      0.05057363857942288,
      0.055590480552587467
    ],
    "train_rmse": 0.05396640774208379,
    "train_mae": 0.039202211633684744,
    "train_r2": 0.9695419070147693,
    "condition_number": 35.617130893865436,
    "coefficients": [
      {
        "term": "Intercept",
        "coefficient": 1.5550367315513394,
        "ci_95_low": 1.5463898300919643,
        "ci_95_high": 1.5636836330107144
      },
      {
        "term": "Sn",
        "coefficient": -1.0993295579480435,
        "ci_95_low": -1.1625631692535605,
        "ci_95_high": -1.0360959466425266
      },
      {
        "term": "Br",
        "coefficient": 0.34240255147085075,
        "ci_95_low": 0.2850851770809036,
        "ci_95_high": 0.3997199258607979
      },
      {
        "term": "Cl",
        "coefficient": 1.6193061303977898,
        "ci_95_low": 1.5753022543522082,
        "ci_95_high": 1.6633100064433715
      },
      {
        "term": "Cs",
        "coefficient": 0.12801190613788693,
        "ci_95_low": 0.10232620787812449,
        "ci_95_high": 0.15369760439764937
      },
      {
        "term": "Sn^2",
        "coefficient": 0.9132679816574696,
        "ci_95_low": 0.8408351591374157,
        "ci_95_high": 0.9857008041775235
      },
      {
        "term": "Br^2",
        "coefficient": 0.36661770898456825,
        "ci_95_low": 0.3011477388093027,
        "ci_95_high": 0.4320876791598338
      },
      {
        "term": "Sn*Cl",
        "coefficient": 0.11359627512289484,
        "ci_95_low": -0.02314560659566693,
        "ci_95_high": 0.2503381568414566
      },
      {
        "term": "Cs*Sn",
        "coefficient": -0.24399283140804418,
        "ci_95_low": -0.2972629771972311,
        "ci_95_high": -0.19072268561885725
      },
      {
        "term": "Cs*Cl",
        "coefficient": -0.38043767848437426,
        "ci_95_low": -0.48637068081589185,
        "ci_95_high": -0.2745046761528567
      }
    ]
  },
  {
    "candidate_index": 10,
    "raw": "Eg = a0 + a1*Sn + a2*Br + a3*Cl + a4*Cs + a5*Sn^2 + a6*Br^2 + a7*Cs*Sn + a8*Br*Cl + a9*Cs*Br",
    "valid": true,
    "invalid_reasons": [],
    "has_constant": true,
    "terms": [
      "Sn",
      "Br",
      "Cl",
      "Cs",
      "Sn^2",
      "Br^2",
      "Br*Cl",
      "Cs*Sn",
      "Cs*Br"
    ],
    "canonical_expression": "Eg = a0 + a1*Sn + a2*Br + a3*Cl + a4*Cs + a5*Sn^2 + a6*Br^2 + a7*Br*Cl + a8*Cs*Sn + a9*Cs*Br",
    "duplicate_of": null,
    "term_count": 9,
    "cv_rmse_mean": 0.060075281698107795,
    "cv_rmse_std": 0.006751606765235541,
    "cv_r2": 0.9618479956165746,
    "fold_rmse": [
      0.059427912108123544,
      0.07102980678852998,
      0.060669972296299446,
      0.05359060644925681,
      0.05565811084832921
    ],
    "train_rmse": 0.05625758370229585,
    "train_mae": 0.039796173999486525,
    "train_r2": 0.9669007740543487,
    "condition_number": 39.50795532058924,
    "coefficients": [
      {
        "term": "Intercept",
        "coefficient": 1.5528311062192928,
        "ci_95_low": 1.5434753670535015,
        "ci_95_high": 1.562186845385084
      },
      {
        "term": "Sn",
        "coefficient": -1.1024686041938847,
        "ci_95_low": -1.168266186069661,
        "ci_95_high": -1.0366710223181084
      },
      {
        "term": "Br",
        "coefficient": 0.36236041032601574,
        "ci_95_low": 0.3013069359002729,
        "ci_95_high": 0.42341388475175856
      },
      {
        "term": "Cl",
        "coefficient": 1.5192694204488177,
        "ci_95_low": 1.4697793446960135,
        "ci_95_high": 1.568759496201622
      },
      {
        "term": "Cs",
        "coefficient": 0.1480191873898837,
        "ci_95_low": 0.11361819937720793,
        "ci_95_high": 0.18242017540255948
      },
      {
        "term": "Sn^2",
        "coefficient": 0.917900679769505,
        "ci_95_low": 0.8425148999308814,
        "ci_95_high": 0.9932864596081286
      },
      {
        "term": "Br^2",
        "coefficient": 0.36967362806511184,
        "ci_95_low": 0.3009533295314726,
        "ci_95_high": 0.4383939265987511
      },
      {
        "term": "Br*Cl",
        "coefficient": 0.022050054852941037,
        "ci_95_low": -0.1580113830245884,
        "ci_95_high": 0.20211149273047047
      },
      {
        "term": "Cs*Sn",
        "coefficient": -0.27046398484743855,
        "ci_95_low": -0.3223414666349286,
        "ci_95_high": -0.21858650305994853
      },
      {
        "term": "Cs*Br",
        "coefficient": -0.13678576721365246,
        "ci_95_low": -0.20211233925004737,
        "ci_95_high": -0.07145919517725755
      }
    ]
  },
  {
    "candidate_index": 11,
    "raw": "Eg = a0 + a1*Sn + a2*Br + a3*Cl + a4*Cs + a5*Sn^2 + a6*Br^2 + a7*Cs*Sn + a8*Cl^2 + a9*Br*Cl",
    "valid": true,
    "invalid_reasons": [],
    "has_constant": true,
    "terms": [
      "Sn",
      "Br",
      "Cl",
      "Cs",
      "Sn^2",
      "Br^2",
      "Cl^2",
      "Br*Cl",
      "Cs*Sn"
    ],
    "canonical_expression": "Eg = a0 + a1*Sn + a2*Br + a3*Cl + a4*Cs + a5*Sn^2 + a6*Br^2 + a7*Cl^2 + a8*Br*Cl + a9*Cs*Sn",
    "duplicate_of": null,
    "term_count": 9,
    "cv_rmse_mean": 0.060358021994225144,
    "cv_rmse_std": 0.006007334543177062,
    "cv_r2": 0.9615745868387451,
    "fold_rmse": [
      0.06041378621646554,
      0.07025027213425186,
      0.05992415926047514,
      0.054878182976590736,
      0.056323709383342434
    ],
    "train_rmse": 0.05701249458335011,
    "train_mae": 0.040689186650281546,
    "train_r2": 0.9660065083545808,
    "condition_number": 727.2372825747791,
    "coefficients": [
      {
        "term": "Intercept",
        "coefficient": 1.5581564896698508,
        "ci_95_low": 1.5489348586595524,
        "ci_95_high": 1.5673781206801491
      },
      {
        "term": "Sn",
        "coefficient": -1.0967692670787896,
        "ci_95_low": -1.1636422228000056,
        "ci_95_high": -1.0298963113575736
      },
      {
        "term": "Br",
        "coefficient": 0.34846839005184144,
        "ci_95_low": 0.28657175970615134,
        "ci_95_high": 0.41036502039753153
      },
      {
        "term": "Cl",
        "coefficient": 3.3056941766660555,
        "ci_95_low": 1.3297322584959193,
        "ci_95_high": 5.281656094836192
      },
      {
        "term": "Cs",
        "coefficient": 0.0989165194786321,
        "ci_95_low": 0.0734315222290691,
        "ci_95_high": 0.1244015167281951
      },
      {
        "term": "Sn^2",
        "coefficient": 0.9031103523883911,
        "ci_95_low": 0.8258833572264861,
        "ci_95_high": 0.9803373475502961
      },
      {
        "term": "Br^2",
        "coefficient": 0.3631511101671625,
        "ci_95_low": 0.2935586483613072,
        "ci_95_high": 0.4327435719730178
      },
      {
        "term": "Cl^2",
        "coefficient": -1.77437470386987,
        "ci_95_low": -3.7499717545706535,
        "ci_95_high": 0.20122234683091356
      },
      {
        "term": "Br*Cl",
        "coefficient": -1.819505543544547,
        "ci_95_low": -3.813752811022172,
        "ci_95_high": 0.17474172393307796
      },
      {
        "term": "Cs*Sn",
        "coefficient": -0.24413781353196676,
        "ci_95_low": -0.2962760471910556,
        "ci_95_high": -0.19199957987287794
      }
    ]
  },
  {
    "candidate_index": 12,
    "raw": "Eg = a0 + a1*Sn + a2*Br + a3*Cl + a4*Cs + a5*Sn^2 + a6*Br^2 + a7*Cs*Sn + a8*Cs^2 + a9*Cs*Cl",
    "valid": true,
    "invalid_reasons": [],
    "has_constant": true,
    "terms": [
      "Sn",
      "Br",
      "Cl",
      "Cs",
      "Sn^2",
      "Br^2",
      "Cs^2",
      "Cs*Sn",
      "Cs*Cl"
    ],
    "canonical_expression": "Eg = a0 + a1*Sn + a2*Br + a3*Cl + a4*Cs + a5*Sn^2 + a6*Br^2 + a7*Cs^2 + a8*Cs*Sn + a9*Cs*Cl",
    "duplicate_of": null,
    "term_count": 9,
    "cv_rmse_mean": 0.05848168050915107,
    "cv_rmse_std": 0.011643143271215045,
    "cv_r2": 0.9630682991004115,
    "fold_rmse": [
      0.055355237646930275,
      0.0788377502639899,
      0.05258134277685048,
      0.04972539087277129,
      0.05590868098521345
    ],
    "train_rmse": 0.05395263978642366,
    "train_mae": 0.039194094721099866,
    "train_r2": 0.9695574460213233,
    "condition_number": 24.076262296029515,
    "coefficients": [
      {
        "term": "Intercept",
        "coefficient": 1.5585252758570785,
        "ci_95_low": 1.549108104342488,
        "ci_95_high": 1.567942447371669
      },
      {
        "term": "Sn",
        "coefficient": -1.105426127567151,
        "ci_95_low": -1.1686140856818883,
        "ci_95_high": -1.0422381694524139
      },
      {
        "term": "Br",
        "coefficient": 0.34419900226531647,
        "ci_95_low": 0.2868925911814265,
        "ci_95_high": 0.4015054133492064
      },
      {
        "term": "Cl",
        "coefficient": 1.6155061586707515,
        "ci_95_low": 1.5712961149929308,
        "ci_95_high": 1.6597162023485723
      },
      {
        "term": "Cs",
        "coefficient": 0.061938848759185414,
        "ci_95_low": -0.012140020009085914,
        "ci_95_high": 0.13601771752745673
      },
      {
        "term": "Sn^2",
        "coefficient": 0.9189036315764407,
        "ci_95_low": 0.8465979909198875,
        "ci_95_high": 0.9912092722329939
      },
      {
        "term": "Br^2",
        "coefficient": 0.3605363138679501,
        "ci_95_low": 0.2947778344087311,
        "ci_95_high": 0.4262947933271691
      },
      {
        "term": "Cs^2",
        "coefficient": 0.06808925892710062,
        "ci_95_low": -0.010135373452833815,
        "ci_95_high": 0.14631389130703504
      },
      {
        "term": "Cs*Sn",
        "coefficient": -0.2330266212659212,
        "ci_95_low": -0.28273778966510554,
        "ci_95_high": -0.1833154528667368
      },
      {
        "term": "Cs*Cl",
        "coefficient": -0.3304127501370847,
        "ci_95_low": -0.4131406950965998,
        "ci_95_high": -0.24768480517756963
      }
    ]
  },
  {
    "candidate_index": 13,
    "raw": "Eg = a0 + a1*Sn + a2*Br + a3*Cl + a4*Cs + a5*Sn^2 + a6*Br^2 + a7*Cs*Sn + a8*Sn*Br + a9*Cs*Br + a10*Br*Cl",
    "valid": true,
    "invalid_reasons": [],
    "has_constant": true,
    "terms": [
      "Sn",
      "Br",
      "Cl",
      "Cs",
      "Sn^2",
      "Br^2",
      "Sn*Br",
      "Br*Cl",
      "Cs*Sn",
      "Cs*Br"
    ],
    "canonical_expression": "Eg = a0 + a1*Sn + a2*Br + a3*Cl + a4*Cs + a5*Sn^2 + a6*Br^2 + a7*Sn*Br + a8*Br*Cl + a9*Cs*Sn + a10*Cs*Br",
    "duplicate_of": null,
    "term_count": 10,
    "cv_rmse_mean": 0.060094164045373766,
    "cv_rmse_std": 0.006620355322550414,
    "cv_r2": 0.961836977851629,
    "fold_rmse": [
      0.05997939905769661,
      0.07018850238362784,
      0.06191961436567237,
      0.053746669013118586,
      0.054636635406753405
    ],
    "train_rmse": 0.05576763727515067,
    "train_mae": 0.03957789917066857,
    "train_r2": 0.9674747848914181,
    "condition_number": 39.524112899370856,
    "coefficients": [
      {
        "term": "Intercept",
        "coefficient": 1.5488401056201087,
        "ci_95_low": 1.5391936820416567,
        "ci_95_high": 1.5584865291985606
      },
      {
        "term": "Sn",
        "coefficient": -1.0890646907592676,
        "ci_95_low": -1.1549447175100473,
        "ci_95_high": -1.0231846640084878
      },
      {
        "term": "Br",
        "coefficient": 0.39899868485583795,
        "ci_95_low": 0.33381266610103627,
        "ci_95_high": 0.4641847036106396
      },
      {
        "term": "Cl",
        "coefficient": 1.5182804601343023,
        "ci_95_low": 1.4691685078875483,
        "ci_95_high": 1.5673924123810563
      },
      {
        "term": "Cs",
        "coefficient": 0.1411045441747688,
        "ci_95_low": 0.10666858960400163,
        "ci_95_high": 0.17554049874553598
      },
      {
        "term": "Sn^2",
        "coefficient": 0.924335623419122,
        "ci_95_low": 0.8494130590849382,
        "ci_95_high": 0.9992581877533058
      },
      {
        "term": "Br^2",
        "coefficient": 0.33767763034797216,
        "ci_95_low": 0.2663235455121566,
        "ci_95_high": 0.4090317151837877
      },
      {
        "term": "Sn*Br",
        "coefficient": -0.13233884404845803,
        "ci_95_low": -0.219258796760738,
        "ci_95_high": -0.04541889133617803
      },
      {
        "term": "Br*Cl",
        "coefficient": 0.023850736576899373,
        "ci_95_low": -0.15482324704582792,
        "ci_95_high": 0.20252472019962667
      },
      {
        "term": "Cs*Sn",
        "coefficient": -0.2559675460022085,
        "ci_95_low": -0.3083172915619787,
        "ci_95_high": -0.20361780044243832
      },
      {
        "term": "Cs*Br",
        "coefficient": -0.12276556628521407,
        "ci_95_low": -0.18823814703093256,
        "ci_95_high": -0.05729298553949558
      }
    ]
  },
  {
    "candidate_index": 14,
    "raw": "Eg = a0 + a1*Sn + a2*Br + a3*Cl + a4*Cs + a5*Sn^2 + a6*Br^2 + a7*Cs*Sn + a8*Sn*Cl + a9*Cs*Cl + a10*Br*Cl",
    "valid": true,
    "invalid_reasons": [],
    "has_constant": true,
    "terms": [
      "Sn",
      "Br",
      "Cl",
      "Cs",
      "Sn^2",
      "Br^2",
      "Sn*Cl",
      "Br*Cl",
      "Cs*Sn",
      "Cs*Cl"
    ],
    "canonical_expression": "Eg = a0 + a1*Sn + a2*Br + a3*Cl + a4*Cs + a5*Sn^2 + a6*Br^2 + a7*Sn*Cl + a8*Br*Cl + a9*Cs*Sn + a10*Cs*Cl",
    "duplicate_of": null,
    "term_count": 10,
    "cv_rmse_mean": 0.06068796715119544,
    "cv_rmse_std": 0.013787675504881209,
    "cv_r2": 0.959854817696943,
    "fold_rmse": [
      0.05866142962211762,
      0.08472533232197,
      0.05211829812941882,
      0.051253847263322994,
      0.05668092841914782
    ],
    "train_rmse": 0.05387474674068756,
    "train_mae": 0.03893780097275915,
    "train_r2": 0.9696452842263414,
    "condition_number": 39.48712084804299,
    "coefficients": [
      {
        "term": "Intercept",
        "coefficient": 1.5541491593443326,
        "ci_95_low": 1.5454070849730086,
        "ci_95_high": 1.5628912337156566
      },
      {
        "term": "Sn",
        "coefficient": -1.0993124305449622,
        "ci_95_low": -1.1625011674668047,
        "ci_95_high": -1.0361236936231197
      },
      {
        "term": "Br",
        "coefficient": 0.3499532575655683,
        "ci_95_low": 0.29157458076211884,
        "ci_95_high": 0.4083319343690177
      },
      {
        "term": "Cl",
        "coefficient": 1.640903569661111,
        "ci_95_low": 1.5863479174445176,
        "ci_95_high": 1.6954592218777043
      },
      {
        "term": "Cs",
        "coefficient": 0.1286473391985361,
        "ci_95_low": 0.10296229421872174,
        "ci_95_high": 0.15433238417835046
      },
      {
        "term": "Sn^2",
        "coefficient": 0.913648232497732,
        "ci_95_low": 0.8412645858595409,
        "ci_95_high": 0.986031879135923
      },
      {
        "term": "Br^2",
        "coefficient": 0.3625024292306398,
        "ci_95_low": 0.2967902281598965,
        "ci_95_high": 0.4282146303013831
      },
      {
        "term": "Sn*Cl",
        "coefficient": 0.11146050236516755,
        "ci_95_low": -0.025221635090905414,
        "ci_95_high": 0.24814263982124052
      },
      {
        "term": "Br*Cl",
        "coefficient": -0.11494435220670637,
        "ci_95_low": -0.28680261491832,
        "ci_95_high": 0.05691391050490724
      },
      {
        "term": "Cs*Sn",
        "coefficient": -0.2430449370721996,
        "ci_95_low": -0.2962961374426275,
        "ci_95_high": -0.1897937367017717
      },
      {
        "term": "Cs*Cl",
        "coefficient": -0.38607667529799256,
        "ci_95_low": -0.4922697119588221,
        "ci_95_high": -0.27988363863716303
      }
    ]
  },
  {
    "candidate_index": 15,
    "raw": "Eg = a0 + a1*Sn + a2*Br + a3*Cl + a4*Cs + a5*Sn^2 + a6*Br^2 + a7*Cs*Sn + a8*Cl^2 + a9*Cs*Br + a10*Cs*Cl",
    "valid": true,
    "invalid_reasons": [],
    "has_constant": true,
    "terms": [
      "Sn",
      "Br",
      "Cl",
      "Cs",
      "Sn^2",
      "Br^2",
      "Cl^2",
      "Cs*Sn",
      "Cs*Br",
      "Cs*Cl"
    ],
    "canonical_expression": "Eg = a0 + a1*Sn + a2*Br + a3*Cl + a4*Cs + a5*Sn^2 + a6*Br^2 + a7*Cl^2 + a8*Cs*Sn + a9*Cs*Br + a10*Cs*Cl",
    "duplicate_of": null,
    "term_count": 10,
    "cv_rmse_mean": 0.058391108927756896,
    "cv_rmse_std": 0.011979941140509215,
    "cv_r2": 0.9631097588098796,
    "fold_rmse": [
      0.0545426207567155,
      0.0794978658254754,
      0.053568244489555224,
      0.049605309269790315,
      0.054741504297248035
    ],
    "train_rmse": 0.05297554172777951,
    "train_mae": 0.037989688726717645,
    "train_r2": 0.9706501084722731,
    "condition_number": 50.22932304720105,
    "coefficients": [
      {
        "term": "Intercept",
        "coefficient": 1.5494838225494383,
        "ci_95_low": 1.5406191532569178,
        "ci_95_high": 1.5583484918419588
      },
      {
        "term": "Sn",
        "coefficient": -1.103747467286024,
        "ci_95_low": -1.1657686638492044,
        "ci_95_high": -1.0417262707228434
      },
      {
        "term": "Br",
        "coefficient": 0.3600941457344008,
        "ci_95_low": 0.30247193022897345,
        "ci_95_high": 0.41771636123982814
      },
      {
        "term": "Cl",
        "coefficient": 1.5804129041000559,
        "ci_95_low": 1.436644684173347,
        "ci_95_high": 1.7241811240267648
      },
      {
        "term": "Cs",
        "coefficient": 0.1744467617096084,
        "ci_95_low": 0.14140430894280562,
        "ci_95_high": 0.2074892144764112
      },
      {
        "term": "Sn^2",
        "coefficient": 0.9222410915753264,
        "ci_95_low": 0.8511670220286777,
        "ci_95_high": 0.9933151611219752
      },
      {
        "term": "Br^2",
        "coefficient": 0.3728966742016976,
        "ci_95_low": 0.3080848108337453,
        "ci_95_high": 0.4377085375696499
      },
      {
        "term": "Cl^2",
        "coefficient": 0.04721553675877804,
        "ci_95_low": -0.12197563489386032,
        "ci_95_high": 0.2164067084114164
      },
      {
        "term": "Cs*Sn",
        "coefficient": -0.24727671980146626,
        "ci_95_low": -0.2964860964877238,
        "ci_95_high": -0.19806734311520874
      },
      {
        "term": "Cs*Br",
        "coefficient": -0.14154503656348663,
        "ci_95_low": -0.20307951009978176,
        "ci_95_high": -0.0800105630271915
      },
      {
        "term": "Cs*Cl",
        "coefficient": -0.33451058425034824,
        "ci_95_low": -0.4162355887290058,
        "ci_95_high": -0.2527855797716907
      }
    ]
  },
  {
    "candidate_index": 16,
    "raw": "Eg = a0 + a1*Sn + a2*Br + a3*Cl + a4*Cs + a5*Sn^2 + a6*Br^2 + a7*Cs*Sn + a8*Cl^2 + a9*Cs^2 + a10*Sn*Br + a11*Cs*Cl",
    "valid": true,
    "invalid_reasons": [],
    "has_constant": true,
    "terms": [
      "Sn",
      "Br",
      "Cl",
      "Cs",
      "Sn^2",
      "Br^2",
      "Cl^2",
      "Cs^2",
      "Sn*Br",
      "Cs*Sn",
      "Cs*Cl"
    ],
    "canonical_expression": "Eg = a0 + a1*Sn + a2*Br + a3*Cl + a4*Cs + a5*Sn^2 + a6*Br^2 + a7*Cl^2 + a8*Cs^2 + a9*Sn*Br + a10*Cs*Sn + a11*Cs*Cl",
    "duplicate_of": null,
    "term_count": 11,
    "cv_rmse_mean": 0.060213025432256616,
    "cv_rmse_std": 0.013763442149816082,
    "cv_r2": 0.9604624652120918,
    "fold_rmse": [
      0.056261181351650945,
      0.08450464741695975,
      0.0527179055907772,
      0.05120613191642823,
      0.056375260885467016
    ],
    "train_rmse": 0.05313514382200267,
    "train_mae": 0.03860348473495582,
    "train_r2": 0.9704729942674882,
    "condition_number": 50.0176388525615,
    "coefficients": [
      {
        "term": "Intercept",
        "coefficient": 1.552878857420567,
        "ci_95_low": 1.5431695415572246,
        "ci_95_high": 1.5625881732839093
      },
      {
        "term": "Sn",
        "coefficient": -1.0902914771552967,
        "ci_95_low": -1.1531744865438587,
        "ci_95_high": -1.0274084677667348
      },
      {
        "term": "Br",
        "coefficient": 0.39586836728163477,
        "ci_95_low": 0.3336941946050425,
        "ci_95_high": 0.458042539958227
      },
      {
        "term": "Cl",
        "coefficient": 1.5380095725661562,
        "ci_95_low": 1.3943734256823017,
        "ci_95_high": 1.6816457194500107
      },
      {
        "term": "Cs",
        "coefficient": 0.051420020212306704,
        "ci_95_low": -0.02187276493185656,
        "ci_95_high": 0.12471280535646997
      },
      {
        "term": "Sn^2",
        "coefficient": 0.9281513322295306,
        "ci_95_low": 0.8566527132319927,
        "ci_95_high": 0.9996499512270686
      },
      {
        "term": "Br^2",
        "coefficient": 0.3192145185647162,
        "ci_95_low": 0.2511641131725417,
        "ci_95_high": 0.3872649239568907
      },
      {
        "term": "Cl^2",
        "coefficient": 0.09345764517178232,
        "ci_95_low": -0.07513382437818952,
        "ci_95_high": 0.2620491147217542
      },
      {
        "term": "Cs^2",
        "coefficient": 0.07806994203595954,
        "ci_95_low": 0.0006742978502235347,
        "ci_95_high": 0.15546558622169554
      },
      {
        "term": "Sn*Br",
        "coefficient": -0.15663511425117743,
        "ci_95_low": -0.23892440166328624,
        "ci_95_high": -0.07434582683906862
      },
      {
        "term": "Cs*Sn",
        "coefficient": -0.2189767788158269,
        "ci_95_low": -0.26858434085521266,
        "ci_95_high": -0.16936921677644115
      },
      {
        "term": "Cs*Cl",
        "coefficient": -0.3364535114244088,
        "ci_95_low": -0.4187430861582694,
        "ci_95_high": -0.25416393669054826
      }
    ]
  }
]
