Repository: qinyu319/llm-sr-perovskite-bandgap

# LLM符号表达式重复运行项目说明

## 1. 项目目的

本项目用于检验LLM提出的钙钛矿带隙解析表达式是否具有稳定性，而不是某一次随机生成的偶然结果。

研究目标是使用组成分数变量：

- `Sn`：B位Sn比例
- `Br`：X位Br比例
- `Cl`：X位Cl比例
- `Cs`：A位Cs比例

构建光学带隙 `Eg` 的低阶、可解释多项式模型。LLM只负责提出表达式结构，所有数值系数均由训练集上的普通最小二乘法（OLS）确定。

## 2. 数据文件

| 文件 | 内容 |
| --- | --- |
| `../data/train_518.xlsx` | 518条训练数据，用于OLS拟合和五折交叉验证 |
| `../data/test_92.xlsx` | 92条测试数据，仅在最终M4结构确定后使用 |

训练集和测试集在全部重复运行中保持固定，不重新划分。

目标列为 `Bg/bg`。建模只使用 `Sn`、`Br`、`Cl`、`Cs`，不重复引入与其存在组成闭合关系的 `Pb`、`I`、`FA`、`MA`。

## 3. 提示词迭代流程

冻结的提示词位于 `prompts/`：

| 阶段 | 作用 |
| --- | --- |
| `M0.txt` | 只允许Sn、Br、Cl线性主效应 |
| `M1.txt` | 加入Sn、Br、Cl平方项，不允许交互项 |
| `M2.txt` | 加入Sn/Br/Cl之间的二阶交互项 |
| `M3.txt` | 引入Cs及Cs相关交互项 |

File: llm_repeated/repeated_runs_30/run_007/parsed_structures/M1_attempt_1.json
[
  {
    "candidate_index": 1,
    "raw": "Eg = a0 + a1*Sn + a2*Br + a3*Cl",
    "valid": false,
    "invalid_reasons": [
      "missing required quadratic curvature term"
    ],
    "has_constant": true,
    "terms": [
      "Sn",
      "Br",
      "Cl"
    ],
    "canonical_expression": null,
    "duplicate_of": null
  },
  {
    "candidate_index": 2,
    "raw": "Eg = a0 + a1*Sn + a2*Br + a3*Cl + a4*Sn^2",
    "valid": true,
    "invalid_reasons": [],
    "has_constant": true,
    "terms": [
      "Sn",
      "Br",
      "Cl",
      "Sn^2"
    ],
    "canonical_expression": "Eg = a0 + a1*Sn + a2*Br + a3*Cl + a4*Sn^2",
    "duplicate_of": null,
    "term_count": 4,
    "cv_rmse_mean": 0.06930096155365931,
    "cv_rmse_std": 0.0029854979786585827,
    "cv_r2": 0.949690423723918,
    "fold_rmse": [
      0.07422572211566578,
      0.06746346520269515,
      0.06915397257180285,
      0.06647455731392811,
      0.06918709056420465
    ],
    "train_rmse": 0.06804083681498091,
    "train_mae": 0.046814714814105804,
    "train_r2": 0.9515833228939315,
    "condition_number": 20.465492419497497,
    "coefficients": [
      {
        "term": "Intercept",
        "coefficient": 1.5433056898458037,
        "ci_95_low": 1.5346410884864037,
        "ci_95_high": 1.5519702912052038
      },
      {
        "term": "Sn",
        "coefficient": -1.0519608643409613,
        "ci_95_low": -1.129917892755239,
        "ci_95_high": -0.9740038359266836
      },
      {
        "term": "Br",
        "coefficient": 0.6528966364308886,
        "ci_95_low": 0.6289104216691132,
        "ci_95_high": 0.676882851192664
      },
      {
        "term": "Cl",
        "coefficient": 1.505471070711283,
        "ci_95_low": 1.4598026192901383,
        "ci_95_high": 1.5511395221324278
      },
      {
        "term": "Sn^2",
        "coefficient": 0.8094964899298682,
        "ci_95_low": 0.7221463170540674,
        "ci_95_high": 0.896846662805669
      }
    ]
  },
  {
    "candidate_index": 3,
    "raw": "Eg = a0 + a1*Sn + a2*Br + a3*Cl + a4*Br^2",
    "valid": true,
    "invalid_reasons": [],
    "has_constant": true,
    "terms": [
      "Sn",
      "Br",
      "Cl",
      "Br^2"
    ],
    "canonical_expression": "Eg = a0 + a1*Sn + a2*Br + a3*Cl + a4*Br^2",
    "duplicate_of": null,
    "term_count": 4,
    "cv_rmse_mean": 0.08629710089954677,
    "cv_rmse_std": 0.00483448119159448,
    "cv_r2": 0.921925147075996,
    "fold_rmse": [
      0.08823158510352229,
      0.080188009669743,
      0.08917218259658571,
      0.08229309460892785,
      0.09160063251895499
    ],
    "train_rmse": 0.0850069853778455,
    "train_mae": 0.058139662384666,
    "train_r2": 0.9244273036848843,
    "condition_number": 18.791336545442693,
    "coefficients": [
      {
        "term": "Intercept",
        "coefficient": 1.5419857699970223,
        "ci_95_low": 1.5295385195802593,
        "ci_95_high": 1.5544330204137853
      },
      {
        "term": "Sn",
        "coefficient": -0.3587852634533627,
        "ci_95_low": -0.384418248860035,
        "ci_95_high": -0.3331522780466904
      },
      {
        "term": "Br",
        "coefficient": 0.4482558817593901,
        "ci_95_low": 0.35946078991359,
        "ci_95_high": 0.5370509736051902
      },
      {
        "term": "Cl",
        "coefficient": 1.5573997289279466,
        "ci_95_low": 1.5006488941548124,
        "ci_95_high": 1.614150563701081
      },
      {
        "term": "Br^2",
        "coefficient": 0.2740963196257401,
        "ci_95_low": 0.17237525987718783,
        "ci_95_high": 0.3758173793742924
      }
    ]
  },
  {
    "candidate_index": 4,
    "raw": "Eg = a0 + a1*Sn + a2*Br + a3*Cl + a4*Cl^2",
    "valid": true,
    "invalid_reasons": [],
    "has_constant": true,
    "terms": [
      "Sn",
      "Br",
      "Cl",
      "Cl^2"
    ],
    "canonical_expression": "Eg = a0 + a1*Sn + a2*Br + a3*Cl + a4*Cl^2",
    "duplicate_of": null,
    "term_count": 4,
    "cv_rmse_mean": 0.08855630216924677,
    "cv_rmse_std": 0.006559688595695378,
    "cv_r2": 0.917629504957556,
    "fold_rmse": [
      0.09250177702145673,
      0.07851569277446474,
      0.09312637921146776,
      0.08521462912732838,
      0.09342303271151621
    ],
    "train_rmse": 0.0872893167295414,
    "train_mae": 0.059976214748821366,
    "train_r2": 0.9203147617432181,
    "condition_number": 48.18101850375021,
    "coefficients": [
      {
        "term": "Intercept",
        "coefficient": 1.5237826385070286,
        "ci_95_low": 1.5129050222544578,
        "ci_95_high": 1.5346602547595993
      },
      {
        "term": "Sn",
        "coefficient": -0.3547128811068526,
        "ci_95_low": -0.38101771298249637,
        "ci_95_high": -0.32840804923120887
      },
      {
        "term": "Br",
        "coefficient": 0.6752793915501056,
        "ci_95_low": 0.642965987675646,
        "ci_95_high": 0.7075927954245653
      },
      {
        "term": "Cl",
        "coefficient": 1.51545522575954,
        "ci_95_low": 1.2843402626106248,
        "ci_95_high": 1.746570188908455
      },
      {
        "term": "Cl^2",
        "coefficient": 0.04399292527678737,
        "ci_95_low": -0.2266422507258074,
        "ci_95_high": 0.3146281012793822
      }
    ]
  },
  {
    "candidate_index": 5,
    "raw": "Eg = a0 + a1*Sn + a2*Br + a3*Cl + a4*Sn^2 + a5*Br^2",
    "valid": true,
    "invalid_reasons": [],
    "has_constant": true,
    "terms": [
      "Sn",
      "Br",
      "Cl",
      "Sn^2",
      "Br^2"
    ],
    "canonical_expression": "Eg = a0 + a1*Sn + a2*Br + a3*Cl + a4*Sn^2 + a5*Br^2",
    "duplicate_of": null,
    "term_count": 5,
    "cv_rmse_mean": 0.06381619210960617,
    "cv_rmse_std": 0.0048707206201949885,
    "cv_r2": 0.9571879206007586,
    "fold_rmse": [
      0.06690410957140673,
      0.06984515310798606,
      0.0635672580696153,
      0.05718792215387157,
      0.06157651764515116
    ],
    "train_rmse": 0.06253674937601104,
    "train_mae": 0.043037612806986834,
    "train_r2": 0.9590997188151674,
    "condition_number": 21.525446749159425,
    "coefficients": [
      {
        "term": "Intercept",
        "coefficient": 1.568925388787943,
        "ci_95_low": 1.559413857995193,
        "ci_95_high": 1.578436919580693
      },
      {
        "term": "Sn",
        "coefficient": -1.0996478865174957,
        "ci_95_low": -1.1720163278358153,
        "ci_95_high": -1.027279445199176
      },
      {
        "term": "Br",
        "coefficient": 0.34522902520737436,
        "ci_95_low": 0.2791236001198587,
        "ci_95_high": 0.41133445029489
      },
      {
        "term": "Cl",
        "coefficient": 1.5102498090004057,
        "ci_95_low": 1.4682233451892799,
        "ci_95_high": 1.5522762728115316
      },
      {
        "term": "Sn^2",
        "coefficient": 0.8587412503131316,
        "ci_95_low": 0.7777618833039259,
        "ci_95_high": 0.9397206173223374
      },
      {
        "term": "Br^2",
        "coefficient": 0.372680990275899,
        "ci_95_low": 0.29720018649802493,
        "ci_95_high": 0.4481617940537731
      }
    ]
  },
  {
    "candidate_index": 6,
    "raw": "Eg = a0 + a1*Sn + a2*Br + a3*Cl + a4*Sn^2 + a5*Cl^2",
    "valid": true,
    "invalid_reasons": [],
    "has_constant": true,
    "terms": [
      "Sn",
      "Br",
      "Cl",
      "Sn^2",
      "Cl^2"
    ],
    "canonical_expression": "Eg = a0 + a1*Sn + a2*Br + a3*Cl + a4*Sn^2 + a5*Cl^2",
    "duplicate_of": null,
    "term_count": 5,
    "cv_rmse_mean": 0.06961080151153028,
    "cv_rmse_std": 0.0029073516369842235,
    "cv_r2": 0.9492460655550627,
    "fold_rmse": [
      0.07439954396363326,
      0.06768388143621279,
      0.0689921330834935,
      0.06702856056616163,
      0.06994988850815022
    ],
    "train_rmse": 0.0679760017785889,
    "train_mae": 0.04696394566403883,
    "train_r2": 0.9516755499026249,
    "condition_number": 48.54078013206082,
    "coefficients": [
      {
        "term": "Intercept",
        "coefficient": 1.54279815904338,
        "ci_95_low": 1.5340748104815085,
        "ci_95_high": 1.5515215076052513
      },
      {
        "term": "Sn",
        "coefficient": -1.0527110870799565,
        "ci_95_low": -1.1306844690188904,
        "ci_95_high": -0.9747377051410226
      },
      {
        "term": "Br",
        "coefficient": 0.6568909892264156,
        "ci_95_low": 0.6316246046776294,
        "ci_95_high": 0.6821573737752019
      },
      {
        "term": "Cl",
        "coefficient": 1.4176247954767867,
        "ci_95_low": 1.2371606859152966,
        "ci_95_high": 1.5980889050382767
      },
      {
        "term": "Sn^2",
        "coefficient": 0.8108933498651808,
        "ci_95_low": 0.7234967237417618,
        "ci_95_high": 0.8982899759885998
      },
      {
        "term": "Cl^2",
        "coefficient": 0.10620093562563758,
        "ci_95_low": -0.10486769592852198,
        "ci_95_high": 0.31726956717979715
      }
    ]
  },
  {
    "candidate_index": 7,
    "raw": "Eg = a0 + a1*Sn + a2*Br + a3*Cl + a4*Br^2 + a5*Cl^2",
    "valid": true,
    "invalid_reasons": [],
    "has_constant": true,
    "terms": [
      "Sn",
      "Br",
      "Cl",
      "Br^2",
      "Cl^2"
    ],
    "canonical_expression": "Eg = a0 + a1*Sn + a2*Br + a3*Cl + a4*Br^2 + a5*Cl^2",
    "duplicate_of": null,
    "term_count": 5,
    "cv_rmse_mean": 0.08653693419043293,
    "cv_rmse_std": 0.00498328338845775,
    "cv_r2": 0.921479221385301,
    "fold_rmse": [
      0.08871920378238049,
      0.0801834936184484,
      0.08946378377843676,
      0.08242288705365207,
      0.09189530271924697
    ],
    "train_rmse": 0.08500305049801794,
    "train_mae": 0.05819870898734074,
    "train_r2": 0.9244342998768906,
    "condition_number": 48.85332938537515,
    "coefficients": [
      {
        "term": "Intercept",
        "coefficient": 1.542212008798354,
        "ci_95_low": 1.5295869842635277,
        "ci_95_high": 1.5548370333331802
      },
      {
        "term": "Sn",
        "coefficient": -0.3589270706233334,
        "ci_95_low": -0.38461589554197345,
        "ci_95_high": -0.33323824570469335
      },
      {
        "term": "Br",
        "coefficient": 0.4461809022392217,
        "ci_95_low": 0.35535206478932735,
        "ci_95_high": 0.537009739689116
      },
      {
        "term": "Cl",
        "coefficient": 1.5817131955781631,
        "ci_95_low": 1.3550874995510476,
        "ci_95_high": 1.8083388916052787
      },
      {
        "term": "Br^2",
        "coefficient": 0.2752635155427637,
        "ci_95_low": 0.17290412382436807,
        "ci_95_high": 0.3776229072611593
      },
      {
        "term": "Cl^2",
        "coefficient": -0.029391526128766957,
        "ci_95_low": -0.29460438981069315,
        "ci_95_high": 0.23582133755315926
      }
    ]
  },
  {
    "candidate_index": 8,
    "raw": "Eg = a0 + a1*Sn + a2*Br + a3*Cl + a4*Sn^2 + a5*Br^2 + a6*Cl^2",
    "valid": true,
    "invalid_reasons": [],
    "has_constant": true,
    "terms": [
      "Sn",
      "Br",
      "Cl",
      "Sn^2",
      "Br^2",
      "Cl^2"
    ],
    "canonical_expression": "Eg = a0 + a1*Sn + a2*Br + a3*Cl + a4*Sn^2 + a5*Br^2 + a6*Cl^2",
    "duplicate_of": null,
    "term_count": 6,
    "cv_rmse_mean": 0.06456922679024857,
    "cv_rmse_std": 0.005078242134174922,
    "cv_r2": 0.956158700117455,
    "fold_rmse": [
      0.06787422554874957,
      0.07104125903448556,
      0.06386981951756783,
      0.05795037193242228,
      0.06211045791801759
    ],
    "train_rmse": 0.06253604969116375,
    "train_mae": 0.043034112900785106,
    "train_r2": 0.9591006340257338,
    "condition_number": 49.17614842996105,
    "coefficients": [
      {
        "term": "Intercept",
        "coefficient": 1.5688462239892271,
        "ci_95_low": 1.5592149995194102,
        "ci_95_high": 1.578477448459044
      },
      {
        "term": "Sn",
        "coefficient": -1.099670221947311,
        "ci_95_low": -1.1721101269602343,
        "ci_95_high": -1.0272303169343875
      },
      {
        "term": "Br",
        "coefficient": 0.3459694132773013,
        "ci_95_low": 0.27841606660709173,
        "ci_95_high": 0.41352275994751087
      },
      {
        "term": "Cl",
        "coefficient": 1.5014496783478568,
        "ci_95_low": 1.3343872663118181,
        "ci_95_high": 1.6685120903838955
      },
      {
        "term": "Sn^2",
        "coefficient": 0.8588266007410978,
        "ci_95_low": 0.777753401206461,
        "ci_95_high": 0.9398998002757347
      },
      {
        "term": "Br^2",
        "coefficient": 0.3722685532015605,
        "ci_95_low": 0.29633539789389185,
        "ci_95_high": 0.44820170850922914
      },
      {
        "term": "Cl^2",
        "coefficient": 0.01063244242561584,
        "ci_95_low": -0.18471076375621448,
        "ci_95_high": 0.20597564860744616
      }
    ]
  },
  {
    "candidate_index": 9,
    "raw": "Eg = a0 + a1*Sn + a2*Br + a3*Cl^2",
    "valid": true,
    "invalid_reasons": [],
    "has_constant": true,
    "terms": [
      "Sn",
      "Br",
      "Cl^2"
    ],
    "canonical_expression": "Eg = a0 + a1*Sn + a2*Br + a3*Cl^2",
    "duplicate_of": null,
    "term_count": 3,
    "cv_rmse_mean": 0.10613591934869644,
    "cv_rmse_std": 0.014616010878438578,
    "cv_r2": 0.8803818370325739,
    "fold_rmse": [
      0.09126414002271314,
      0.13011251562849477,
      0.10051733427375975,
      0.10116645083177903,
      0.10761915598673552
    ],
    "train_rmse": 0.10042027167340743,
    "train_mae": 0.06741072171347305,
    "train_r2": 0.8945374006018931,
    "condition_number": 9.300376337324831,
    "coefficients": [
      {
        "term": "Intercept",
        "coefficient": 1.5165241657483073,
        "ci_95_low": 1.5040873657684026,
        "ci_95_high": 1.528960965728212
      },
      {
        "term": "Sn",
        "coefficient": -0.34615349182496996,
        "ci_95_low": -0.37634852831211196,
        "ci_95_high": -0.31595845533782796
      },
      {
        "term": "Br",
        "coefficient": 0.7442303078551216,
        "ci_95_low": 0.7091137569672719,
        "ci_95_high": 0.7793468587429713
      },
      {
        "term": "Cl^2",
        "coefficient": 1.761327708671752,
        "ci_95_low": 1.6829522339975471,
        "ci_95_high": 1.839703183345957
      }
    ]
  },
  {
    "candidate_index": 10,
    "raw": "Eg = a0 + a1*Sn + a2*Cl + a3*Br^2",
    "valid": true,
    "invalid_reasons": [],
    "has_constant": true,
    "terms": [
      "Sn",
      "Cl",
      "Br^2"
    ],
    "canonical_expression": "Eg = a0 + a1*Sn + a2*Cl + a3*Br^2",
    "duplicate_of": null,
    "term_count": 3,
    "cv_rmse_mean": 0.09419820751423771,
    "cv_rmse_std": 0.004776098508145082,
    "cv_r2": 0.907039717188952,
    "fold_rmse": [
      0.09102829297733257,
      0.09227921417478838,
      0.09183267465037684,
      0.09322790273139558,
      0.1026229530372952
    ],
    "train_rmse": 0.09279930349143203,
    "train_mae": 0.0678923753325691,
    "train_r2": 0.9099372672018843,
    "condition_number": 7.81992750719878,
    "coefficients": [
      {
        "term": "Intercept",
        "coefficient": 1.5846254428082331,
        "ci_95_low": 1.5746543186861892,
        "ci_95_high": 1.594596566930277
      },
      {
        "term": "Sn",
        "coefficient": -0.37086557996953184,
        "ci_95_low": -0.39869881009806885,
        "ci_95_high": -0.34303234984099484
      },
      {
        "term": "Cl",
        "coefficient": 1.5744468302648078,
        "ci_95_low": 1.5126640746065838,
        "ci_95_high": 1.6362295859230318
      },
      {
        "term": "Br^2",
        "coefficient": 0.7577472595763999,
        "ci_95_low": 0.7204703337883221,
        "ci_95_high": 0.7950241853644776
      }
    ]
  },
  {
    "candidate_index": 11,
    "raw": "Eg = a0 + a1*Br + a2*Cl + a3*Sn^2",
    "valid": true,
    "invalid_reasons": [],
    "has_constant": true,
    "terms": [
      "Br",
      "Cl",
      "Sn^2"
    ],
    "canonical_expression": "Eg = a0 + a1*Br + a2*Cl + a3*Sn^2",
    "duplicate_of": null,
    "term_count": 3,
    "cv_rmse_mean": 0.10579395635242443,
    "cv_rmse_std": 0.007756389811253782,
    "cv_r2": 0.8824644431799525,
    "fold_rmse": [
      0.10596819484918922,
      0.09608499648643781,
      0.11090064818977947,
      0.10057594425504049,
      0.11543999798167517
    ],
    "train_rmse": 0.10474743480635072,
    "train_mae": 0.07307746518829579,
    "train_r2": 0.8852526988125978,
    "condition_number": 7.9291418739329185,
    "coefficients": [
      {
        "term": "Intercept",
        "coefficient": 1.503995262613223,
        "ci_95_low": 1.4914450919332516,
        "ci_95_high": 1.5165454332931942
      },
      {
        "term": "Br",
        "coefficient": 0.6921901310013585,
        "ci_95_low": 0.6555728132398068,
        "ci_95_high": 0.7288074487629103
      },
      {
        "term": "Cl",
        "coefficient": 1.5659792099991658,
        "ci_95_low": 1.4960817228615193,
        "ci_95_high": 1.6358766971368124
      },
      {
        "term": "Sn^2",
        "coefficient": -0.3277957227400893,
        "ci_95_low": -0.36309644124460455,
        "ci_95_high": -0.292495004235574
      }
    ]
  },
  {
    "candidate_index": 12,
    "raw": "Eg = a0 + a1*Sn + a2*Br^2 + a3*Cl^2",
    "valid": true,
    "invalid_reasons": [],
    "has_constant": true,
    "terms": [
      "Sn",
      "Br^2",
      "Cl^2"
    ],
    "canonical_expression": "Eg = a0 + a1*Sn + a2*Br^2 + a3*Cl^2",
    "duplicate_of": null,
    "term_count": 3,
    "cv_rmse_mean": 0.11818039796495046,
    "cv_rmse_std": 0.026426510916417765,
    "cv_r2": 0.8480782380605407,
    "fold_rmse": [
      0.09240752712905521,
      0.1604417754937846,
      0.09988411006920338,
      0.1172418950278933,
      0.12092668210481577
    ],
    "train_rmse": 0.11055423594322868,
    "train_mae": 0.07513186912934704,
    "train_r2": 0.8721777486946984,
    "condition_number": 9.156866848641082,
    "coefficients": [
      {
        "term": "Intercept",
        "coefficient": 1.585289058262413,
        "ci_95_low": 1.573405737636552,
        "ci_95_high": 1.5971723788882741
      },
      {
        "term": "Sn",
        "coefficient": -0.3643556605688699,
        "ci_95_low": -0.39750825400711737,
        "ci_95_high": -0.3312030671306225
      },
      {
        "term": "Br^2",
        "coefficient": 0.826276226024642,
        "ci_95_low": 0.7819376029308044,
        "ci_95_high": 0.8706148491184796
      },
      {
        "term": "Cl^2",
        "coefficient": 1.764644906003065,
        "ci_95_low": 1.6783572714668515,
        "ci_95_high": 1.8509325405392782
      }
    ]
  },
  {
    "candidate_index": 13,
    "raw": "Eg = a0 + a1*Br + a2*Sn^2 + a3*Cl^2",
    "valid": true,
    "invalid_reasons": [],
    "has_constant": true,
    "terms": [
      "Br",
      "Sn^2",
      "Cl^2"
    ],
    "canonical_expression": "Eg = a0 + a1*Br + a2*Sn^2 + a3*Cl^2",
    "duplicate_of": null,
    "term_count": 3,
    "cv_rmse_mean": 0.12147337277757217,
    "cv_rmse_std": 0.014272272894266153,
    "cv_r2": 0.8439697324770549,
    "fold_rmse": [
      0.10491399500335041,
      0.1424564082986462,
      0.11760212668209002,
      0.114672168994895,
      0.12772216490887928
    ],
    "train_rmse": 0.11600110696924561,
    "train_mae": 0.07930137036851133,
    "train_r2": 0.8592721817442766,
    "condition_number": 9.266312591058176,
    "coefficients": [
      {
        "term": "Intercept",
        "coefficient": 1.4964021016240918,
        "ci_95_low": 1.4824640597221375,
        "ci_95_high": 1.5103401435260462
      },
      {
        "term": "Br",
        "coefficient": 0.7633788745083129,
        "ci_95_low": 0.722944379894289,
        "ci_95_high": 0.8038133691223368
      },
      {
        "term": "Sn^2",
        "coefficient": -0.3152350054487913,
        "ci_95_low": -0.3543002341916807,
        "ci_95_high": -0.27616977670590187
      },
      {
        "term": "Cl^2",
        "coefficient": 1.7770306894769519,
        "ci_95_low": 1.6864277978670144,
        "ci_95_high": 1.8676335810868894
      }
    ]
  },
  {
    "candidate_index": 14,
    "raw": "Eg = a0 + a1*Cl + a2*Sn^2 + a3*Br^2",
    "valid": true,
    "invalid_reasons": [],
    "has_constant": true,
    "terms": [
      "Cl",
      "Sn^2",
      "Br^2"
    ],
    "canonical_expression": "Eg = a0 + a1*Cl + a2*Sn^2 + a3*Br^2",
    "duplicate_of": null,
    "term_count": 3,
    "cv_rmse_mean": 0.1132123406597905,
    "cv_rmse_std": 0.008588615206977223,
    "cv_r2": 0.8654020447376745,
    "fold_rmse": [
      0.1058749485404754,
      0.11162037575102966,
      0.10905431078078705,
      0.11151720808020243,
      0.12799486014645792
    ],
    "train_rmse": 0.1119649651485965,
    "train_mae": 0.08386760317163432,
    "train_r2": 0.8688947792787283,
    "condition_number": 7.7951048470933975,
    "coefficients": [
      {
        "term": "Intercept",
        "coefficient": 1.5655847685556328,
        "ci_95_low": 1.5539212084422802,
        "ci_95_high": 1.5772483286689853
      },
      {
        "term": "Cl",
        "coefficient": 1.5900286058911604,
        "ci_95_low": 1.515399568256408,
        "ci_95_high": 1.6646576435259126
      },
      {
        "term": "Sn^2",
        "coefficient": -0.33770412973291825,
        "ci_95_low": -0.37539617617928145,
        "ci_95_high": -0.30001208328655504
      },
      {
        "term": "Br^2",
        "coefficient": 0.7729173130019475,
        "ci_95_low": 0.7280027292573293,
        "ci_95_high": 0.8178318967465658
      }
    ]
  },
  {
    "candidate_index": 15,
    "raw": "Eg = a0 + a1*Sn + a2*Sn^2 + a3*Br + a4*Br^2",
    "valid": true,
    "invalid_reasons": [],
    "has_constant": true,
    "terms": [
      "Sn",
      "Br",
      "Sn^2",
      "Br^2"
    ],
    "canonical_expression": "Eg = a0 + a1*Sn + a2*Br + a3*Sn^2 + a4*Br^2",
    "duplicate_of": null,
    "term_count": 4,
    "cv_rmse_mean": 0.19474231469175535,
    "cv_rmse_std": 0.07883240247354524,
    "cv_r2": 0.5504939747829952,
    "fold_rmse": [
      0.14482869943017043,
      0.3230582495168552,
      0.21780536656798183,
      0.15455304962021899,
      0.13346620832355038
    ],
    "train_rmse": 0.2048968791660321,
    "train_mae": 0.08741854110399917,
    "train_r2": 0.5609374708835664,
    "condition_number": 21.45680367620507,
    "coefficients": [
      {
        "term": "Intercept",
        "coefficient": 1.5952175186281226,
        "ci_95_low": 1.5641764915668048,
        "ci_95_high": 1.6262585456894403
      },
      {
        "term": "Sn",
        "coefficient": -1.3446490027784523,
        "ci_95_low": -1.580472832919026,
        "ci_95_high": -1.1088251726378786
      },
      {
        "term": "Br",
        "coefficient": 0.4473254278739244,
        "ci_95_low": 0.23114818815076174,
        "ci_95_high": 0.663502667597087
      },
      {
        "term": "Sn^2",
        "coefficient": 1.1666134545130689,
        "ci_95_low": 0.9030382747864899,
        "ci_95_high": 1.4301886342396477
      },
      {
        "term": "Br^2",
        "coefficient": 0.31021377736533406,
        "ci_95_low": 0.06321451873216091,
        "ci_95_high": 0.5572130359985072
      }
    ]
  },
  {
    "candidate_index": 16,
    "raw": "Eg = a0 + a1*Sn + a2*Sn^2 + a3*Cl + a4*Cl^2",
    "valid": true,
    "invalid_reasons": [],
    "has_constant": true,
    "terms": [
      "Sn",
      "Cl",
      "Sn^2",
      "Cl^2"
    ],
    "canonical_expression": "Eg = a0 + a1*Sn + a2*Cl + a3*Sn^2 + a4*Cl^2",
    "duplicate_of": null,
    "term_count": 4,
    "cv_rmse_mean": 0.1686993756694485,
    "cv_rmse_std": 0.028353808147294286,
    "cv_r2": 0.6959396144632308,
    "fold_rmse": [
      0.1846971656963924,
      0.14223043489826226,
      0.13458473255071032,
      0.19811492141316336,
      0.1838696237887142
    ],
    "train_rmse": 0.1678256761727983,
    "train_mae": 0.11668673776831043,
    "train_r2": 0.7054408629834635,
    "condition_number": 45.073936325495765,
    "coefficients": [
      {
        "term": "Intercept",
        "coefficient": 1.682399500329058,
        "ci_95_low": 1.6654426644120024,
        "ci_95_high": 1.6993563362461135
      },
      {
        "term": "Sn",
        "coefficient": -1.2741256612538934,
        "ci_95_low": -1.4652946474118116,
        "ci_95_high": -1.0829566750959752
      },
      {
        "term": "Cl",
        "coefficient": 2.9156221103962574,
        "ci_95_low": 2.493808232052366,
        "ci_95_high": 3.337435988740149
      },
      {
        "term": "Sn^2",
        "coefficient": 0.9891216620123171,
        "ci_95_low": 0.7742240517372299,
        "ci_95_high": 1.2040192722874044
      },
      {
        "term": "Cl^2",
        "coefficient": -1.6179392239641093,
        "ci_95_low": -2.1121714615289866,
        "ci_95_high": -1.123706986399232
      }
    ]
  }
]

File: llm_repeated/repeated_runs_30/run_007/parsed_structures/M4_attempt_1.json
[
  {
    "candidate_index": 1,
    "raw": "Eg = a0 + a1*Sn + a2*Br + a3*Cl + a4*Cs + a5*Sn^2 + a6*Br^2 + a7*Cs*Sn + a8*Sn*Br",
    "valid": true,
    "invalid_reasons": [],
    "has_constant": true,
    "terms": [
      "Sn",
      "Br",
      "Cl",
      "Cs",
      "Sn^2",
      "Br^2",
      "Sn*Br",
      "Cs*Sn"
    ],
    "canonical_expression": "Eg = a0 + a1*Sn + a2*Br + a3*Cl + a4*Cs + a5*Sn^2 + a6*Br^2 + a7*Sn*Br + a8*Cs*Sn",
    "duplicate_of": null,
    "term_count": 8,
    "cv_rmse_mean": 0.058528419977085924,
    "cv_rmse_std": 0.0034474771374119455,
    "cv_r2": 0.9640587765531865,
    "fold_rmse": [
      0.060345774163068015,
      0.06283320329821619,
      0.05945121459637169,
      0.05486564259830062,
      0.05514626522947307
    ],
    "train_rmse": 0.056513844396611494,
    "train_mae": 0.0404482128742815,
    "train_r2": 0.9665985446145005,
    "condition_number": 23.50700217533162,
    "coefficients": [
      {
        "term": "Intercept",
        "coefficient": 1.5525051124875013,
        "ci_95_low": 1.5430094875699765,
        "ci_95_high": 1.5620007374050262
      },
      {
        "term": "Sn",
        "coefficient": -1.0857439212194768,
        "ci_95_low": -1.1523496030576628,
        "ci_95_high": -1.019138239381291
      },
      {
        "term": "Br",
        "coefficient": 0.3953217667801145,
        "ci_95_low": 0.33036675876344646,
        "ci_95_high": 0.46027677479678253
      },
      {
        "term": "Cl",
        "coefficient": 1.5243532022910757,
        "ci_95_low": 1.4856412210622039,
        "ci_95_high": 1.5630651835199476
      },
      {
        "term": "Cs",
        "coefficient": 0.09660351332285537,
        "ci_95_low": 0.07133968509480038,
        "ci_95_high": 0.12186734155091036
      },
      {
        "term": "Sn^2",
        "coefficient": 0.9214856511962802,
        "ci_95_low": 0.8457261765995625,
        "ci_95_high": 0.997245125792998
      },
      {
        "term": "Br^2",
        "coefficient": 0.3239260747254527,
        "ci_95_low": 0.25244240248339744,
        "ci_95_high": 0.39540974696750797
      },
      {
        "term": "Sn*Br",
        "coefficient": -0.15563064190900924,
        "ci_95_low": -0.24263059987323154,
        "ci_95_high": -0.06863068394478693
      },
      {
        "term": "Cs*Sn",
        "coefficient": -0.2358095293850741,
        "ci_95_low": -0.2876263801628183,
        "ci_95_high": -0.1839926786073299
      }
    ]
  },
  {
    "candidate_index": 2,
    "raw": "Eg = a0 + a1*Sn + a2*Br + a3*Cl + a4*Cs + a5*Sn^2 + a6*Br^2 + a7*Cs*Sn + a8*Sn*Cl",
    "valid": true,
    "invalid_reasons": [],
    "has_constant": true,
    "terms": [
      "Sn",
      "Br",
      "Cl",
      "Cs",
      "Sn^2",
      "Br^2",
      "Sn*Cl",
      "Cs*Sn"
    ],
    "canonical_expression": "Eg = a0 + a1*Sn + a2*Br + a3*Cl + a4*Cs + a5*Sn^2 + a6*Br^2 + a7*Sn*Cl + a8*Cs*Sn",
    "duplicate_of": null,
    "term_count": 8,
    "cv_rmse_mean": 0.0604214090478574,
    "cv_rmse_std": 0.00940584946938664,
    "cv_r2": 0.9610493694166785,
    "fold_rmse": [
      0.05833919985362275,
      0.07675050940961942,
      0.05806866367863175,
      0.05265305359210664,
      0.05629561870530645
    ],
    "train_rmse": 0.05654886744677004,
    "train_mae": 0.04067490058015182,
    "train_r2": 0.9665571323430996,
    "condition_number": 24.67174435643682,
    "coefficients": [
      {
        "term": "Intercept",
        "coefficient": 1.5574816763664647,
        "ci_95_low": 1.5484580401009589,
        "ci_95_high": 1.5665053126319706
      },
      {
        "term": "Sn",
        "coefficient": -1.1071817399466526,
        "ci_95_low": -1.1733362626674233,
        "ci_95_high": -1.0410272172258819
      },
      {
        "term": "Br",
        "coefficient": 0.34972623385233137,
        "ci_95_low": 0.28976334241864377,
        "ci_95_high": 0.409689125286019
      },
      {
        "term": "Cl",
        "coefficient": 1.5526832778591453,
        "ci_95_low": 1.5109127894598697,
        "ci_95_high": 1.5944537662584208
      },
      {
        "term": "Cs",
        "coefficient": 0.09659922971940677,
        "ci_95_low": 0.07131802788977812,
        "ci_95_high": 0.12188043154903541
      },
      {
        "term": "Sn^2",
        "coefficient": 0.9208407187486539,
        "ci_95_low": 0.845048847283591,
        "ci_95_high": 0.9966325902137169
      },
      {
        "term": "Br^2",
        "coefficient": 0.36128585242853584,
        "ci_95_low": 0.2927683101627446,
        "ci_95_high": 0.42980339469432705
      },
      {
        "term": "Sn*Cl",
        "coefficient": -0.1942294829310579,
        "ci_95_low": -0.3057606965608327,
        "ci_95_high": -0.08269826930128309
      },
      {
        "term": "Cs*Sn",
        "coefficient": -0.21490914930238741,
        "ci_95_low": -0.2700251543622155,
        "ci_95_high": -0.15979314424255928
      }
    ]
  },
  {
    "candidate_index": 3,
    "raw": "Eg = a0 + a1*Sn + a2*Br + a3*Cl + a4*Cs + a5*Sn^2 + a6*Br^2 + a7*Cs*Sn + a8*Cs*Br",
    "valid": true,
    "invalid_reasons": [],
    "has_constant": true,
    "terms": [
      "Sn",
      "Br",
      "Cl",
      "Cs",
      "Sn^2",
      "Br^2",
      "Cs*Sn",
      "Cs*Br"
    ],
    "canonical_expression": "Eg = a0 + a1*Sn + a2*Br + a3*Cl + a4*Cs + a5*Sn^2 + a6*Br^2 + a7*Cs*Sn + a8*Cs*Br",
    "duplicate_of": null,
    "term_count": 8,
    "cv_rmse_mean": 0.058127236767094595,
    "cv_rmse_std": 0.004242602312181955,
    "cv_r2": 0.964495840398022,
    "fold_rmse": [
      0.0584929248434779,
      0.06439698472257813,
      0.059080986078828036,
      0.05313938689681687,
      0.055525901293772044
    ],
    "train_rmse": 0.05626078865030329,
    "train_mae": 0.039758754592672974,
    "train_r2": 0.9668970026758805,
    "condition_number": 22.0039723673984,
    "coefficients": [
      {
        "term": "Intercept",
        "coefficient": 1.5527164396110915,
        "ci_95_low": 1.5434163393375055,
        "ci_95_high": 1.5620165398846775
      },
      {
        "term": "Sn",
        "coefficient": -1.102439679289998,
        "ci_95_low": -1.1681756079861294,
        "ci_95_high": -1.0367037505938665
      },
      {
        "term": "Br",
        "coefficient": 0.36371508896860427,
        "ci_95_low": 0.30372805216911986,
        "ci_95_high": 0.4237021257680887
      },
      {
        "term": "Cl",
        "coefficient": 1.5230643664017576,
        "ci_95_low": 1.4845138857719977,
        "ci_95_high": 1.5616148470315174
      },
      {
        "term": "Cs",
        "coefficient": 0.1476247185461348,
        "ci_95_low": 0.11340675035152027,
        "ci_95_high": 0.18184268674074933
      },
      {
        "term": "Sn^2",
        "coefficient": 0.9179045932057943,
        "ci_95_low": 0.8425889722874291,
        "ci_95_high": 0.9932202141241595
      },
      {
        "term": "Br^2",
        "coefficient": 0.3687910443036037,
        "ci_95_low": 0.30051332409579584,
        "ci_95_high": 0.4370687645114116
      },
      {
        "term": "Cs*Sn",
        "coefficient": -0.27025552664265057,
        "ci_95_low": -0.3220568222663943,
        "ci_95_high": -0.2184542310189068
      },
      {
        "term": "Cs*Br",
        "coefficient": -0.13556004936269955,
        "ci_95_low": -0.20005519193712445,
        "ci_95_high": -0.07106490678827466
      }
    ]
  },
  {
    "candidate_index": 4,
    "raw": "Eg = a0 + a1*Sn + a2*Br + a3*Cl + a4*Cs + a5*Sn^2 + a6*Br^2 + a7*Cs*Sn + a8*Cs*Cl",
    "valid": true,
    "invalid_reasons": [],
    "has_constant": true,
    "terms": [
      "Sn",
      "Br",
      "Cl",
      "Cs",
      "Sn^2",
      "Br^2",
      "Cs*Sn",
      "Cs*Cl"
    ],
    "canonical_expression": "Eg = a0 + a1*Sn + a2*Br + a3*Cl + a4*Cs + a5*Sn^2 + a6*Br^2 + a7*Cs*Sn + a8*Cs*Cl",
    "duplicate_of": null,
    "term_count": 8,
    "cv_rmse_mean": 0.0584650434056078,
    "cv_rmse_std": 0.011217748020692558,
    "cv_r2": 0.9631707175013153,
    "fold_rmse": [
      0.055556338610190076,
      0.07812006203056816,
      0.05282959843052616,
      0.05016304581044415,
      0.055656172146310454
    ],
    "train_rmse": 0.054107711838195155,
    "train_mae": 0.03926087486134511,
    "train_r2": 0.9693821970017462,
    "condition_number": 21.992651226704012,
    "coefficients": [
      {
        "term": "Intercept",
        "coefficient": 1.5552651680420209,
        "ci_95_low": 1.5466085674372454,
        "ci_95_high": 1.5639217686467963
      },
      {
        "term": "Sn",
        "coefficient": -1.1025280815784517,
        "ci_95_low": -1.1657471376427642,
        "ci_95_high": -1.0393090255141393
      },
      {
        "term": "Br",
        "coefficient": 0.3431953132457193,
        "ci_95_low": 0.2857925666978585,
        "ci_95_high": 0.40059805979358004
      },
      {
        "term": "Cl",
        "coefficient": 1.6193177112496753,
        "ci_95_low": 1.575242186018184,
        "ci_95_high": 1.6633932364811665
      },
      {
        "term": "Cs",
        "coefficient": 0.12267888917628164,
        "ci_95_low": 0.09776786050217379,
        "ci_95_high": 0.1475899178503895
      },
      {
        "term": "Sn^2",
        "coefficient": 0.9170216432831484,
        "ci_95_low": 0.8446121809642734,
        "ci_95_high": 0.9894311056020234
      },
      {
        "term": "Br^2",
        "coefficient": 0.3660740356074962,
        "ci_95_low": 0.3005007372446597,
        "ci_95_high": 0.43164733397033267
      },
      {
        "term": "Cs*Sn",
        "coefficient": -0.22715626984385845,
        "ci_95_low": -0.2765006164741183,
        "ci_95_high": -0.17781192321359862
      },
      {
        "term": "Cs*Cl",
        "coefficient": -0.3252750459356004,
        "ci_95_low": -0.407947611315837,
        "ci_95_high": -0.24260248055536382
      }
    ]
  },
  {
    "candidate_index": 5,
    "raw": "Eg = a0 + a1*Sn + a2*Br + a3*Cl + a4*Cs + a5*Sn^2 + a6*Br^2 + a7*Cs*Sn + a8*Br*Cl",
    "valid": true,
    "invalid_reasons": [],
    "has_constant": true,
    "terms": [
      "Sn",
      "Br",
      "Cl",
      "Cs",
      "Sn^2",
      "Br^2",
      "Br*Cl",
      "Cs*Sn"
    ],
    "canonical_expression": "Eg = a0 + a1*Sn + a2*Br + a3*Cl + a4*Cs + a5*Sn^2 + a6*Br^2 + a7*Br*Cl + a8*Cs*Sn",
    "duplicate_of": null,
    "term_count": 8,
    "cv_rmse_mean": 0.06039423576731649,
    "cv_rmse_std": 0.005645060455572468,
    "cv_r2": 0.9615653741078883,
    "fold_rmse": [
      0.0606097048995885,
      0.0696209171170265,
      0.059989124939721236,
      0.05507241124322745,
      0.05667902063701878
    ],
    "train_rmse": 0.05718694596251283,
    "train_mae": 0.04082771431109479,
    "train_r2": 0.9657981580829211,
    "condition_number": 38.948129062099056,
    "coefficients": [
      {
        "term": "Intercept",
        "coefficient": 1.5575760274653,
        "ci_95_low": 1.54835803558014,
        "ci_95_high": 1.5667940193504601
      },
      {
        "term": "Sn",
        "coefficient": -1.1013485677626718,
        "ci_95_low": -1.168164854667852,
        "ci_95_high": -1.0345322808574915
      },
      {
        "term": "Br",
        "coefficient": 0.35287243922651435,
        "ci_95_low": 0.29104265881342534,
        "ci_95_high": 0.41470221963960335
      },
      {
        "term": "Cl",
        "coefficient": 1.5315555014765616,
        "ci_95_low": 1.4816520241403426,
        "ci_95_high": 1.5814589788127806
      },
      {
        "term": "Cs",
        "coefficient": 0.09886739408468703,
        "ci_95_low": 0.07332971776694014,
        "ci_95_high": 0.12440507040243393
      },
      {
        "term": "Sn^2",
        "coefficient": 0.9134341156539978,
        "ci_95_low": 0.8369093073955292,
        "ci_95_high": 0.9899589239124664
      },
      {
        "term": "Br^2",
        "coefficient": 0.35932940855103523,
        "ci_95_low": 0.28972341051627026,
        "ci_95_high": 0.4289354065858002
      },
      {
        "term": "Br*Cl",
        "coefficient": -0.035717426961060006,
        "ci_95_low": -0.2164135937496163,
        "ci_95_high": 0.1449787398274963
      },
      {
        "term": "Cs*Sn",
        "coefficient": -0.25040386188028985,
        "ci_95_low": -0.30218013556350015,
        "ci_95_high": -0.19862758819707954
      }
    ]
  },
  {
    "candidate_index": 6,
    "raw": "Eg = a0 + a1*Sn + a2*Br + a3*Cl + a4*Cs + a5*Sn^2 + a6*Br^2 + a7*Cl^2 + a8*Cs*Sn",
    "valid": true,
    "invalid_reasons": [],
    "has_constant": true,
    "terms": [
      "Sn",
      "Br",
      "Cl",
      "Cs",
      "Sn^2",
      "Br^2",
      "Cl^2",
      "Cs*Sn"
    ],
    "canonical_expression": "Eg = a0 + a1*Sn + a2*Br + a3*Cl + a4*Cs + a5*Sn^2 + a6*Br^2 + a7*Cl^2 + a8*Cs*Sn",
    "duplicate_of": null,
    "term_count": 8,
    "cv_rmse_mean": 0.060179563548481904,
    "cv_rmse_std": 0.005125445039750457,
    "cv_r2": 0.9618841119893442,
    "fold_rmse": [
      0.060706477647350765,
      0.06831232029616154,
      0.06013405560353874,
      0.05499004104674566,
      0.05675492314861287
    ],
    "train_rmse": 0.05719250932394118,
    "train_mae": 0.040853932389300816,
    "train_r2": 0.9657915031913077,
    "condition_number": 49.567999564156985,
    "coefficients": [
      {
        "term": "Intercept",
        "coefficient": 1.5576778422921131,
        "ci_95_low": 1.5484511964131087,
        "ci_95_high": 1.5669044881711176
      },
      {
        "term": "Sn",
        "coefficient": -1.1014151200952593,
        "ci_95_low": -1.1682384112867932,
        "ci_95_high": -1.0345918289037255
      },
      {
        "term": "Br",
        "coefficient": 0.35192922944822824,
        "ci_95_low": 0.29001506921180703,
        "ci_95_high": 0.41384338968464945
      },
      {
        "term": "Cl",
        "coefficient": 1.508281403746374,
        "ci_95_low": 1.3549909394949469,
        "ci_95_high": 1.6615718679978013
      },
      {
        "term": "Cs",
        "coefficient": 0.09883505784174272,
        "ci_95_low": 0.07329499504170789,
        "ci_95_high": 0.12437512064177755
      },
      {
        "term": "Sn^2",
        "coefficient": 0.9135243783399735,
        "ci_95_low": 0.8369800473623954,
        "ci_95_high": 0.9900687093175515
      },
      {
        "term": "Br^2",
        "coefficient": 0.3598304801320835,
        "ci_95_low": 0.29018266307293117,
        "ci_95_high": 0.42947829719123587
      },
      {
        "term": "Cl^2",
        "coefficient": 0.020731050436195858,
        "ci_95_low": -0.15829265872715112,
        "ci_95_high": 0.19975475959954284
      },
      {
        "term": "Cs*Sn",
        "coefficient": -0.2504969017123752,
        "ci_95_low": -0.3022791381604458,
        "ci_95_high": -0.1987146652643046
      }
    ]
  },
  {
    "candidate_index": 7,
    "raw": "Eg = a0 + a1*Sn + a2*Br + a3*Cl + a4*Cs + a5*Sn^2 + a6*Br^2 + a7*Cs^2 + a8*Cs*Sn",
    "valid": true,
    "invalid_reasons": [],
    "has_constant": true,
    "terms": [
      "Sn",
      "Br",
      "Cl",
      "Cs",
      "Sn^2",
      "Br^2",
      "Cs^2",
      "Cs*Sn"
    ],
    "canonical_expression": "Eg = a0 + a1*Sn + a2*Br + a3*Cl + a4*Cs + a5*Sn^2 + a6*Br^2 + a7*Cs^2 + a8*Cs*Sn",
    "duplicate_of": null,
    "term_count": 8,
    "cv_rmse_mean": 0.05871150052984966,
    "cv_rmse_std": 0.004094866150156857,
    "cv_r2": 0.963792483210172,
    "fold_rmse": [
      0.05994968642948298,
      0.06474086228077983,
      0.058843388708908324,
      0.054065160220667985,
      0.05595840500940918
    ],
    "train_rmse": 0.057128764293648354,
    "train_mae": 0.04089532543122432,
    "train_r2": 0.9658677161941583,
    "condition_number": 24.067815792183353,
    "coefficients": [
      {
        "term": "Intercept",
        "coefficient": 1.5600568988640813,
        "ci_95_low": 1.5501034600070007,
        "ci_95_high": 1.5700103377211618
      },
      {
        "term": "Sn",
        "coefficient": -1.103316986705038,
        "ci_95_low": -1.1701563360449003,
        "ci_95_high": -1.0364776373651758
      },
      {
        "term": "Br",
        "coefficient": 0.35123684239652186,
        "ci_95_low": 0.290645460256468,
        "ci_95_high": 0.41182822453657575
      },
      {
        "term": "Cl",
        "coefficient": 1.5218821065286947,
        "ci_95_low": 1.4822309440380963,
        "ci_95_high": 1.5615332690192931
      },
      {
        "term": "Cs",
        "coefficient": 0.05768234467636912,
        "ci_95_low": -0.020671886408453556,
        "ci_95_high": 0.1360365757611918
      },
      {
        "term": "Sn^2",
        "coefficient": 0.9145882088753706,
        "ci_95_low": 0.8381101700305121,
        "ci_95_high": 0.9910662477202291
      },
      {
        "term": "Br^2",
        "coefficient": 0.35685713874740677,
        "ci_95_low": 0.2873031238194481,
        "ci_95_high": 0.4264111536753654
      },
      {
        "term": "Cs^2",
        "coefficient": 0.045798242279397765,
        "ci_95_low": -0.03673869907035308,
        "ci_95_high": 0.1283351836291486
      },
      {
        "term": "Cs*Sn",
        "coefficient": -0.2546474806888025,
        "ci_95_low": -0.306920381935153,
        "ci_95_high": -0.20237457944245202
      }
    ]
  },
  {
    "candidate_index": 8,
    "raw": "Eg = a0 + a1*Sn + a2*Br + a3*Cl + a4*Cs + a5*Sn^2 + a6*Br^2 + a7*Cs*Sn + a8*Sn*Br + a9*Cs*Br",
    "valid": true,
    "invalid_reasons": [],
    "has_constant": true,
    "terms": [
      "Sn",
      "Br",
      "Cl",
      "Cs",
      "Sn^2",
      "Br^2",
      "Sn*Br",
      "Cs*Sn",
      "Cs*Br"
    ],
    "canonical_expression": "Eg = a0 + a1*Sn + a2*Br + a3*Cl + a4*Cs + a5*Sn^2 + a6*Br^2 + a7*Sn*Br + a8*Cs*Sn + a9*Cs*Br",
    "duplicate_of": null,
    "term_count": 9,
    "cv_rmse_mean": 0.05800181294855572,
    "cv_rmse_std": 0.004056505260227116,
    "cv_r2": 0.9646598177850519,
    "fold_rmse": [
      0.059032794844348015,
      0.06315346672981878,
      0.060010681544856066,
      0.05334367518521961,
      0.05446844643853614
    ],
    "train_rmse": 0.0557714198077139,
    "train_mae": 0.03954979698814715,
    "train_r2": 0.9674703725883849,
    "condition_number": 23.703871252643694,
    "coefficients": [
      {
        "term": "Intercept",
        "coefficient": 1.5487183965109719,
        "ci_95_low": 1.539124009987215,
        "ci_95_high": 1.5583127830347288
      },
      {
        "term": "Sn",
        "coefficient": -1.0890411839105827,
        "ci_95_low": -1.154860255029691,
        "ci_95_high": -1.0232221127914745
      },
      {
        "term": "Br",
        "coefficient": 0.4004426643631823,
        "ci_95_low": 0.33621970501992327,
        "ci_95_high": 0.4646656237064414
      },
      {
        "term": "Cl",
        "coefficient": 1.522385708230979,
        "ci_95_low": 1.4841301788996664,
        "ci_95_high": 1.5606412375622918
      },
      {
        "term": "Cs",
        "coefficient": 0.14068189319640373,
        "ci_95_low": 0.10642341169904937,
        "ci_95_high": 0.1749403746937581
      },
      {
        "term": "Sn^2",
        "coefficient": 0.9243361218172292,
        "ci_95_low": 0.8494826124208812,
        "ci_95_high": 0.9991896312135773
      },
      {
        "term": "Br^2",
        "coefficient": 0.33674158211976063,
        "ci_95_low": 0.265798342175138,
        "ci_95_high": 0.4076848220643833
      },
      {
        "term": "Sn*Br",
        "coefficient": -0.13226204289586388,
        "ci_95_low": -0.21909998054292024,
        "ci_95_high": -0.045424105248807536
      },
      {
        "term": "Cs*Sn",
        "coefficient": -0.25575048710038095,
        "ci_95_low": -0.30802674601213387,
        "ci_95_high": -0.20347422818862806
      },
      {
        "term": "Cs*Br",
        "coefficient": -0.1214479467209903,
        "ci_95_low": -0.18611253262833835,
        "ci_95_high": -0.05678336081364224
      }
    ]
  },
  {
    "candidate_index": 9,
    "raw": "Eg = a0 + a1*Sn + a2*Br + a3*Cl + a4*Cs + a5*Sn^2 + a6*Br^2 + a7*Cs*Sn + a8*Sn*Cl + a9*Cs*Cl",
    "valid": true,
    "invalid_reasons": [],
    "has_constant": true,
    "terms": [
      "Sn",
      "Br",
      "Cl",
      "Cs",
      "Sn^2",
      "Br^2",
      "Sn*Cl",
      "Cs*Sn",
      "Cs*Cl"
    ],
    "canonical_expression": "Eg = a0 + a1*Sn + a2*Br + a3*Cl + a4*Cs + a5*Sn^2 + a6*Br^2 + a7*Sn*Cl + a8*Cs*Sn + a9*Cs*Cl",
    "duplicate_of": null,
    "term_count": 9,
    "cv_rmse_mean": 0.05906628393060196,
    "cv_rmse_std": 0.011116354392737861,
    "cv_r2": 0.962448548781667,
    "fold_rmse": [
      0.05855054322961824,
      0.07819041312051876,
      0.052426344170862435,
      0.05057363857942288,
      0.055590480552587467
    ],
    "train_rmse": 0.05396640774208379,
    "train_mae": 0.039202211633684744,
    "train_r2": 0.9695419070147693,
    "condition_number": 35.617130893865436,
    "coefficients": [
      {
        "term": "Intercept",
        "coefficient": 1.5550367315513394,
        "ci_95_low": 1.5463898300919643,
        "ci_95_high": 1.5636836330107144
      },
      {
        "term": "Sn",
        "coefficient": -1.0993295579480435,
        "ci_95_low": -1.1625631692535605,
        "ci_95_high": -1.0360959466425266
      },
      {
        "term": "Br",
        "coefficient": 0.34240255147085075,
        "ci_95_low": 0.2850851770809036,
        "ci_95_high": 0.3997199258607979
      },
      {
        "term": "Cl",
        "coefficient": 1.6193061303977898,
        "ci_95_low": 1.5753022543522082,
        "ci_95_high": 1.6633100064433715
      },
      {
        "term": "Cs",
        "coefficient": 0.12801190613788693,
        "ci_95_low": 0.10232620787812449,
        "ci_95_high": 0.15369760439764937
      },
      {
        "term": "Sn^2",
        "coefficient": 0.9132679816574696,
        "ci_95_low": 0.8408351591374157,
        "ci_95_high": 0.9857008041775235
      },
      {
        "term": "Br^2",
        "coefficient": 0.36661770898456825,
        "ci_95_low": 0.3011477388093027,
        "ci_95_high": 0.4320876791598338
      },
      {
        "term": "Sn*Cl",
        "coefficient": 0.11359627512289484,
        "ci_95_low": -0.02314560659566693,
        "ci_95_high": 0.2503381568414566
      },
      {
        "term": "Cs*Sn",
        "coefficient": -0.24399283140804418,
        "ci_95_low": -0.2972629771972311,
        "ci_95_high": -0.19072268561885725
      },
      {
        "term": "Cs*Cl",
        "coefficient": -0.38043767848437426,
        "ci_95_low": -0.48637068081589185,
        "ci_95_high": -0.2745046761528567
      }
    ]
  },
  {
    "candidate_index": 10,
    "raw": "Eg = a0 + a1*Sn + a2*Br + a3*Cl + a4*Cs + a5*Sn^2 + a6*Br^2 + a7*Cs*Sn + a8*Cs*Br + a9*Cs*Cl",
    "valid": true,
    "invalid_reasons": [],
    "has_constant": true,
    "terms": [
      "Sn",
      "Br",
      "Cl",
      "Cs",
      "Sn^2",
      "Br^2",
      "Cs*Sn",
      "Cs*Br",
      "Cs*Cl"
    ],
    "canonical_expression": "Eg = a0 + a1*Sn + a2*Br + a3*Cl + a4*Cs + a5*Sn^2 + a6*Br^2 + a7*Cs*Sn + a8*Cs*Br + a9*Cs*Cl",
    "duplicate_of": null,
    "term_count": 9,
    "cv_rmse_mean": 0.05687376487926461,
    "cv_rmse_std": 0.009507704384787086,
    "cv_r2": 0.9653900364435928,
    "fold_rmse": [
      0.05418116113065819,
      0.07346693787581285,
      0.05334699908788974,
      0.04916136422911846,
      0.054212362072843814
    ],
    "train_rmse": 0.05299124389948635,
    "train_mae": 0.03801919209974947,
    "train_r2": 0.9706327070329943,
    "condition_number": 22.010459424957766,
    "coefficients": [
      {
        "term": "Intercept",
        "coefficient": 1.549773099661345,
        "ci_95_low": 1.5409753497387826,
        "ci_95_high": 1.5585708495839075
      },
      {
        "term": "Sn",
        "coefficient": -1.1036771776462688,
        "ci_95_low": -1.1656548618669023,
        "ci_95_high": -1.0416994934256354
      },
      {
        "term": "Br",
        "coefficient": 0.35710674697392997,
        "ci_95_low": 0.30052689762899665,
        "ci_95_high": 0.4136865963188633
      },
      {
        "term": "Cl",
        "coefficient": 1.6186761683226498,
        "ci_95_low": 1.5754665872088447,
        "ci_95_high": 1.661885749436455
      },
      {
        "term": "Cs",
        "coefficient": 0.17504506977636772,
        "ci_95_low": 0.14209510721139848,
        "ci_95_high": 0.20799503234133696
      },
      {
        "term": "Sn^2",
        "coefficient": 0.9219225565915641,
        "ci_95_low": 0.8509069247262311,
        "ci_95_high": 0.9929381884568971
      },
      {
        "term": "Br^2",
        "coefficient": 0.3748441575254476,
        "ci_95_low": 0.3104537706786878,
        "ci_95_high": 0.4392345443722074
      },
      {
        "term": "Cs*Sn",
        "coefficient": -0.2477303120840902,
        "ci_95_low": -0.29687873815841703,
        "ci_95_high": -0.19858188600976334
      },
      {
        "term": "Cs*Br",
        "coefficient": -0.14403418752372024,
        "ci_95_low": -0.20487655917955735,
        "ci_95_high": -0.08319181586788313
      },
      {
        "term": "Cs*Cl",
        "coefficient": -0.33180987053530286,
        "ci_95_low": -0.4129035841553813,
        "ci_95_high": -0.2507161569152244
      }
    ]
  },
  {
    "candidate_index": 11,
    "raw": "Eg = a0 + a1*Sn + a2*Br + a3*Cl + a4*Cs + a5*Sn^2 + a6*Br^2 + a7*Cs*Sn + a8*Sn*Br + a9*Br*Cl",
    "valid": true,
    "invalid_reasons": [],
    "has_constant": true,
    "terms": [
      "Sn",
      "Br",
      "Cl",
      "Cs",
      "Sn^2",
      "Br^2",
      "Sn*Br",
      "Br*Cl",
      "Cs*Sn"
    ],
    "canonical_expression": "Eg = a0 + a1*Sn + a2*Br + a3*Cl + a4*Cs + a5*Sn^2 + a6*Br^2 + a7*Sn*Br + a8*Br*Cl + a9*Cs*Sn",
    "duplicate_of": null,
    "term_count": 9,
    "cv_rmse_mean": 0.060307098586439935,
    "cv_rmse_std": 0.005235628819162709,
    "cv_r2": 0.9617120873279611,
    "fold_rmse": [
      0.06101231984543505,
      0.06837236123214993,
      0.06088667703049105,
      0.05546821713873053,
      0.0557959176853931
    ],
    "train_rmse": 0.056509072540598775,
    "train_mae": 0.04039150950113025,
    "train_r2": 0.9666041850096406,
    "condition_number": 38.96271877561698,
    "coefficients": [
      {
        "term": "Intercept",
        "coefficient": 1.5523231578758299,
        "ci_95_low": 1.5427409147358209,
        "ci_95_high": 1.5619054010158389
      },
      {
        "term": "Sn",
        "coefficient": -1.085757631054204,
        "ci_95_low": -1.1524235841190151,
        "ci_95_high": -1.019091677989393
      },
      {
        "term": "Br",
        "coefficient": 0.3969978165664997,
        "ci_95_low": 0.3310193417757881,
        "ci_95_high": 0.46297629135721124
      },
      {
        "term": "Cl",
        "coefficient": 1.5289178256172282,
        "ci_95_low": 1.479534962003192,
        "ci_95_high": 1.5783006892312645
      },
      {
        "term": "Cs",
        "coefficient": 0.09666562066735111,
        "ci_95_low": 0.07137552434442569,
        "ci_95_high": 0.12195571699027653
      },
      {
        "term": "Sn^2",
        "coefficient": 0.9215207740153171,
        "ci_95_low": 0.8456924511583868,
        "ci_95_high": 0.9973490968722474
      },
      {
        "term": "Br^2",
        "coefficient": 0.3230352482296513,
        "ci_95_low": 0.2512379075319612,
        "ci_95_high": 0.3948325889273414
      },
      {
        "term": "Sn*Br",
        "coefficient": -0.1552614250034806,
        "ci_95_low": -0.24237523239386055,
        "ci_95_high": -0.06814761761310066
      },
      {
        "term": "Br*Cl",
        "coefficient": -0.026658235611957654,
        "ci_95_low": -0.20546125155524175,
        "ci_95_high": 0.15214478033132645
      },
      {
        "term": "Cs*Sn",
        "coefficient": -0.23580873089663756,
        "ci_95_low": -0.2876724214833898,
        "ci_95_high": -0.18394504030988534
      }
    ]
  },
  {
    "candidate_index": 12,
    "raw": "Eg = a0 + a1*Sn + a2*Br + a3*Cl + a4*Cs + a5*Sn^2 + a6*Br^2 + a7*Cl^2 + a8*Cs*Sn + a9*Br*Cl",
    "valid": true,
    "invalid_reasons": [],
    "has_constant": true,
    "terms": [
      "Sn",
      "Br",
      "Cl",
      "Cs",
      "Sn^2",
      "Br^2",
      "Cl^2",
      "Br*Cl",
      "Cs*Sn"
    ],
    "canonical_expression": "Eg = a0 + a1*Sn + a2*Br + a3*Cl + a4*Cs + a5*Sn^2 + a6*Br^2 + a7*Cl^2 + a8*Br*Cl + a9*Cs*Sn",
    "duplicate_of": null,
    "term_count": 9,
    "cv_rmse_mean": 0.060358021994225144,
    "cv_rmse_std": 0.006007334543177062,
    "cv_r2": 0.9615745868387451,
    "fold_rmse": [
      0.06041378621646554,
      0.07025027213425186,
      0.05992415926047514,
      0.054878182976590736,
      0.056323709383342434
    ],
    "train_rmse": 0.05701249458335011,
    "train_mae": 0.040689186650281546,
    "train_r2": 0.9660065083545808,
    "condition_number": 727.2372825747791,
    "coefficients": [
      {
        "term": "Intercept",
        "coefficient": 1.5581564896698508,
        "ci_95_low": 1.5489348586595524,
        "ci_95_high": 1.5673781206801491
      },
      {
        "term": "Sn",
        "coefficient": -1.0967692670787896,
        "ci_95_low": -1.1636422228000056,
        "ci_95_high": -1.0298963113575736
      },
      {
        "term": "Br",
        "coefficient": 0.34846839005184144,
        "ci_95_low": 0.28657175970615134,
        "ci_95_high": 0.41036502039753153
      },
      {
        "term": "Cl",
        "coefficient": 3.3056941766660555,
        "ci_95_low": 1.3297322584959193,
        "ci_95_high": 5.281656094836192
      },
      {
        "term": "Cs",
        "coefficient": 0.0989165194786321,
        "ci_95_low": 0.0734315222290691,
        "ci_95_high": 0.1244015167281951
      },
      {
        "term": "Sn^2",
        "coefficient": 0.9031103523883911,
        "ci_95_low": 0.8258833572264861,
        "ci_95_high": 0.9803373475502961
      },
      {
        "term": "Br^2",
        "coefficient": 0.3631511101671625,
        "ci_95_low": 0.2935586483613072,
        "ci_95_high": 0.4327435719730178
      },
      {
        "term": "Cl^2",
        "coefficient": -1.77437470386987,
        "ci_95_low": -3.7499717545706535,
        "ci_95_high": 0.20122234683091356
      },
      {
        "term": "Br*Cl",
        "coefficient": -1.819505543544547,
        "ci_95_low": -3.813752811022172,
        "ci_95_high": 0.17474172393307796
      },
      {
        "term": "Cs*Sn",
        "coefficient": -0.24413781353196676,
        "ci_95_low": -0.2962760471910556,
        "ci_95_high": -0.19199957987287794
      }
    ]
  },
  {
    "candidate_index": 13,
    "raw": "Eg = a0 + a1*Sn + a2*Br + a3*Cl + a4*Cs + a5*Sn^2 + a6*Br^2 + a7*Cs^2 + a8*Cs*Sn + a9*Cs*Cl",
    "valid": true,
    "invalid_reasons": [],
    "has_constant": true,
    "terms": [
      "Sn",
      "Br",
      "Cl",
      "Cs",
      "Sn^2",
      "Br^2",
      "Cs^2",
      "Cs*Sn",
      "Cs*Cl"
    ],
    "canonical_expression": "Eg = a0 + a1*Sn + a2*Br + a3*Cl + a4*Cs + a5*Sn^2 + a6*Br^2 + a7*Cs^2 + a8*Cs*Sn + a9*Cs*Cl",
    "duplicate_of": null,
    "term_count": 9,
    "cv_rmse_mean": 0.05848168050915107,
    "cv_rmse_std": 0.011643143271215045,
    "cv_r2": 0.9630682991004115,
    "fold_rmse": [
      0.055355237646930275,
      0.0788377502639899,
      0.05258134277685048,
      0.04972539087277129,
      0.05590868098521345
    ],
    "train_rmse": 0.05395263978642366,
    "train_mae": 0.039194094721099866,
    "train_r2": 0.9695574460213233,
    "condition_number": 24.076262296029515,
    "coefficients": [
      {
        "term": "Intercept",
        "coefficient": 1.5585252758570785,
        "ci_95_low": 1.549108104342488,
        "ci_95_high": 1.567942447371669
      },
      {
        "term": "Sn",
        "coefficient": -1.105426127567151,
        "ci_95_low": -1.1686140856818883,
        "ci_95_high": -1.0422381694524139
      },
      {
        "term": "Br",
        "coefficient": 0.34419900226531647,
        "ci_95_low": 0.2868925911814265,
        "ci_95_high": 0.4015054133492064
      },
      {
        "term": "Cl",
        "coefficient": 1.6155061586707515,
        "ci_95_low": 1.5712961149929308,
        "ci_95_high": 1.6597162023485723
      },
      {
        "term": "Cs",
        "coefficient": 0.061938848759185414,
        "ci_95_low": -0.012140020009085914,
        "ci_95_high": 0.13601771752745673
      },
      {
        "term": "Sn^2",
        "coefficient": 0.9189036315764407,
        "ci_95_low": 0.8465979909198875,
        "ci_95_high": 0.9912092722329939
      },
      {
        "term": "Br^2",
        "coefficient": 0.3605363138679501,
        "ci_95_low": 0.2947778344087311,
        "ci_95_high": 0.4262947933271691
      },
      {
        "term": "Cs^2",
        "coefficient": 0.06808925892710062,
        "ci_95_low": -0.010135373452833815,
        "ci_95_high": 0.14631389130703504
      },
      {
        "term": "Cs*Sn",
        "coefficient": -0.2330266212659212,
        "ci_95_low": -0.28273778966510554,
        "ci_95_high": -0.1833154528667368
      },
      {
        "term": "Cs*Cl",
        "coefficient": -0.3304127501370847,
        "ci_95_low": -0.4131406950965998,
        "ci_95_high": -0.24768480517756963
      }
    ]
  },
  {
    "candidate_index": 14,
    "raw": "Eg = a0 + a1*Sn + a2*Br + a3*Cl + a4*Cs + a5*Sn^2 + a6*Br^2 + a7*Cs*Sn + a8*Sn*Br + a9*Cs*Br + a10*Cs*Cl",
    "valid": true,
    "invalid_reasons": [],
    "has_constant": true,
    "terms": [
      "Sn",
      "Br",
      "Cl",
      "Cs",
      "Sn^2",
      "Br^2",
      "Sn*Br",
      "Cs*Sn",
      "Cs*Br",
      "Cs*Cl"
    ],
    "canonical_expression": "Eg = a0 + a1*Sn + a2*Br + a3*Cl + a4*Cs + a5*Sn^2 + a6*Br^2 + a7*Sn*Br + a8*Cs*Sn + a9*Cs*Br + a10*Cs*Cl",
    "duplicate_of": null,
    "term_count": 10,
    "cv_rmse_mean": 0.05682614850394132,
    "cv_rmse_std": 0.008923897314187116,
    "cv_r2": 0.9655360156386892,
    "fold_rmse": [
      0.05515506949948263,
      0.07236374691857984,
      0.05377152647170049,
      0.04960980961566247,
      0.05323059001428118
    ],
    "train_rmse": 0.052489244849879185,
    "train_mae": 0.03788133126796756,
    "train_r2": 0.9711864786796187,
    "condition_number": 23.72205080504142,
    "coefficients": [
      {
        "term": "Intercept",
        "coefficient": 1.5458515527349008,
        "ci_95_low": 1.5367860592768174,
        "ci_95_high": 1.5549170461929842
      },
      {
        "term": "Sn",
        "coefficient": -1.090506135866531,
        "ci_95_low": -1.1525140967145697,
        "ci_95_high": -1.028498175018492
      },
      {
        "term": "Br",
        "coefficient": 0.39321920703861685,
        "ci_95_low": 0.33269048681050034,
        "ci_95_high": 0.45374792726673335
      },
      {
        "term": "Cl",
        "coefficient": 1.6177602455869278,
        "ci_95_low": 1.5749137309861285,
        "ci_95_high": 1.660606760187727
      },
      {
        "term": "Cs",
        "coefficient": 0.16815038026506937,
        "ci_95_low": 0.13519330601695775,
        "ci_95_high": 0.201107454513181
      },
      {
        "term": "Sn^2",
        "coefficient": 0.9282328947841552,
        "ci_95_low": 0.8577084216585754,
        "ci_95_high": 0.9987573679097349
      },
      {
        "term": "Br^2",
        "coefficient": 0.3433307154229949,
        "ci_95_low": 0.27647721998779,
        "ci_95_high": 0.41018421085819984
      },
      {
        "term": "Sn*Br",
        "coefficient": -0.12998494816687428,
        "ci_95_low": -0.2117952467146167,
        "ci_95_high": -0.04817464961913187
      },
      {
        "term": "Cs*Sn",
        "coefficient": -0.2335336490379399,
        "ci_95_low": -0.28307708107002055,
        "ci_95_high": -0.18399021700585927
      },
      {
        "term": "Cs*Br",
        "coefficient": -0.13014298196792423,
        "ci_95_low": -0.19109892038090606,
        "ci_95_high": -0.0691870435549424
      },
      {
        "term": "Cs*Cl",
        "coefficient": -0.3309459223856203,
        "ci_95_low": -0.411352810133939,
        "ci_95_high": -0.25053903463730165
      }
    ]
  },
  {
    "candidate_index": 15,
    "raw": "Eg = a0 + a1*Sn + a2*Br + a3*Cl + a4*Cs + a5*Sn^2 + a6*Br^2 + a7*Cl^2 + a8*Cs*Sn + a9*Sn*Cl + a10*Br*Cl",
    "valid": true,
    "invalid_reasons": [],
    "has_constant": true,
    "terms": [
      "Sn",
      "Br",
      "Cl",
      "Cs",
      "Sn^2",
      "Br^2",
      "Cl^2",
      "Sn*Cl",
      "Br*Cl",
      "Cs*Sn"
    ],
    "canonical_expression": "Eg = a0 + a1*Sn + a2*Br + a3*Cl + a4*Cs + a5*Sn^2 + a6*Br^2 + a7*Cl^2 + a8*Sn*Cl + a9*Br*Cl + a10*Cs*Sn",
    "duplicate_of": null,
    "term_count": 10,
    "cv_rmse_mean": 0.0613771604288007,
    "cv_rmse_std": 0.01103290070062088,
    "cv_r2": 0.9595486864271123,
    "fold_rmse": [
      0.05816028891709494,
      0.0807090982092476,
      0.05871607589287581,
      0.053031323110697116,
      0.0562690160140881
    ],
    "train_rmse": 0.056208670710523864,
    "train_mae": 0.04030731402438986,
    "train_r2": 0.9669583050839516,
    "condition_number": 737.4048352643106,
    "coefficients": [
      {
        "term": "Intercept",
        "coefficient": 1.5577150838960792,
        "ci_95_low": 1.5486116361652338,
        "ci_95_high": 1.5668185316269245
      },
      {
        "term": "Sn",
        "coefficient": -1.1017251989049897,
        "ci_95_low": -1.1677697677241798,
        "ci_95_high": -1.0356806300857995
      },
      {
        "term": "Br",
        "coefficient": 0.34828751468315483,
        "ci_95_low": 0.2872030597874784,
        "ci_95_high": 0.40937196957883126
      },
      {
        "term": "Cl",
        "coefficient": 3.9550165489663605,
        "ci_95_low": 1.976619350791889,
        "ci_95_high": 5.933413747140832
      },
      {
        "term": "Cs",
        "coefficient": 0.09652284145492021,
        "ci_95_low": 0.07134218742795008,
        "ci_95_high": 0.12170349548189034
      },
      {
        "term": "Sn^2",
        "coefficient": 0.9080766352569228,
        "ci_95_low": 0.8318203084790445,
        "ci_95_high": 0.9843329620348011
      },
      {
        "term": "Br^2",
        "coefficient": 0.36399647566143817,
        "ci_95_low": 0.29531587455740665,
        "ci_95_high": 0.4326770767654697
      },
      {
        "term": "Cl^2",
        "coefficient": -2.387320675705121,
        "ci_95_low": -4.362293050390982,
        "ci_95_high": -0.4123483010192599
      },
      {
        "term": "Sn*Cl",
        "coefficient": -0.2198336511330884,
        "ci_95_low": -0.3328484532788972,
        "ci_95_high": -0.10681884898727956
      },
      {
        "term": "Br*Cl",
        "coefficient": -2.468584110830546,
        "ci_95_low": -4.464749348582902,
        "ci_95_high": -0.4724188730781895
      },
      {
        "term": "Cs*Sn",
        "coefficient": -0.2017017536462576,
        "ci_95_low": -0.2575896664350929,
        "ci_95_high": -0.14581384085742227
      }
    ]
  },
  {
    "candidate_index": 16,
    "raw": "Eg = a0 + a1*Sn + a2*Br + a3*Cl + a4*Cs + a5*Sn^2 + a6*Br^2 + a7*Cl^2 + a8*Cs^2 + a9*Cs*Sn + a10*Cs*Br + a11*Cs*Cl",
    "valid": true,
    "invalid_reasons": [],
    "has_constant": true,
    "terms": [
      "Sn",
      "Br",
      "Cl",
      "Cs",
      "Sn^2",
      "Br^2",
      "Cl^2",
      "Cs^2",
      "Cs*Sn",
      "Cs*Br",
      "Cs*Cl"
    ],
    "canonical_expression": "Eg = a0 + a1*Sn + a2*Br + a3*Cl + a4*Cs + a5*Sn^2 + a6*Br^2 + a7*Cl^2 + a8*Cs^2 + a9*Cs*Sn + a10*Cs*Br + a11*Cs*Cl",
    "duplicate_of": null,
    "term_count": 11,
    "cv_rmse_mean": 0.05783253900240185,
    "cv_rmse_std": 0.011839834372057828,
    "cv_r2": 0.9638175983029051,
    "fold_rmse": [
      0.054004388594370616,
      0.07861587548789846,
      0.05306558613661534,
      0.04881228614038792,
      0.054664558652736964
    ],
    "train_rmse": 0.05257872782039205,
    "train_mae": 0.037802378787373206,
    "train_r2": 0.9710881531186951,
    "condition_number": 50.44559563317393,
    "coefficients": [
      {
        "term": "Intercept",
        "coefficient": 1.554041042358734,
        "ci_95_low": 1.5446591626484327,
        "ci_95_high": 1.5634229220690354
      },
      {
        "term": "Sn",
        "coefficient": -1.1085765899152742,
        "ci_95_low": -1.1702895066364576,
        "ci_95_high": -1.0468636731940908
      },
      {
        "term": "Br",
        "coefficient": 0.3637867145242871,
        "ci_95_low": 0.30647943590095533,
        "ci_95_high": 0.4210939931476189
      },
      {
        "term": "Cl",
        "coefficient": 1.5694275190927538,
        "ci_95_low": 1.4263820555298605,
        "ci_95_high": 1.712472982655647
      },
      {
        "term": "Cs",
        "coefficient": 0.08268850690225163,
        "ci_95_low": 0.009772509030577525,
        "ci_95_high": 0.15560450477392573
      },
      {
        "term": "Sn^2",
        "coefficient": 0.9259189461180907,
        "ci_95_low": 0.8552590451588304,
        "ci_95_high": 0.9965788470773509
      },
      {
        "term": "Br^2",
        "coefficient": 0.3647844320127817,
        "ci_95_low": 0.3001374325228661,
        "ci_95_high": 0.4294314315026973
      },
      {
        "term": "Cl^2",
        "coefficient": 0.0530791754540722,
        "ci_95_low": -0.11506279807775949,
        "ci_95_high": 0.2212211489859039
      },
      {
        "term": "Cs^2",
        "coefficient": 0.10995393160330841,
        "ci_95_low": 0.031934574247781816,
        "ci_95_high": 0.187973288958835
      },
      {
        "term": "Cs*Sn",
        "coefficient": -0.2592154312379233,
        "ci_95_low": -0.30883317608953814,
        "ci_95_high": -0.20959768638630843
      },
      {
        "term": "Cs*Br",
        "coefficient": -0.1588449983395408,
        "ci_95_low": -0.22119940012008893,
        "ci_95_high": -0.09649059655899266
      },
      {
        "term": "Cs*Cl",
        "coefficient": -0.3439415269890538,
        "ci_95_low": -0.42541016554268996,
        "ci_95_high": -0.2624728884354176
      }
    ]
  }
]
