Repository: qinyu319/llm-sr-perovskite-bandgap

# LLM符号表达式重复运行项目说明

## 1. 项目目的

本项目用于检验LLM提出的钙钛矿带隙解析表达式是否具有稳定性，而不是某一次随机生成的偶然结果。

研究目标是使用组成分数变量：

- `Sn`：B位Sn比例
- `Br`：X位Br比例
- `Cl`：X位Cl比例
- `Cs`：A位Cs比例

构建光学带隙 `Eg` 的低阶、可解释多项式模型。LLM只负责提出表达式结构，所有数值系数均由训练集上的普通最小二乘法（OLS）确定。

## 2. 数据文件

| 文件 | 内容 |
| --- | --- |
| `../data/train_518.xlsx` | 518条训练数据，用于OLS拟合和五折交叉验证 |
| `../data/test_92.xlsx` | 92条测试数据，仅在最终M4结构确定后使用 |

训练集和测试集在全部重复运行中保持固定，不重新划分。

目标列为 `Bg/bg`。建模只使用 `Sn`、`Br`、`Cl`、`Cs`，不重复引入与其存在组成闭合关系的 `Pb`、`I`、`FA`、`MA`。

## 3. 提示词迭代流程

冻结的提示词位于 `prompts/`：

| 阶段 | 作用 |
| --- | --- |
| `M0.txt` | 只允许Sn、Br、Cl线性主效应 |
| `M1.txt` | 加入Sn、Br、Cl平方项，不允许交互项 |
| `M2.txt` | 加入Sn/Br/Cl之间的二阶交互项 |
| `M3.txt` | 引入Cs及Cs相关交互项 |

File: llm_repeated/repeated_runs_30/run_008/parsed_structures/M1_attempt_1.json
[
  {
    "candidate_index": 1,
    "raw": "Eg = a0 + a1*Sn + a2*Br + a3*Cl",
    "valid": false,
    "invalid_reasons": [
      "missing required quadratic curvature term"
    ],
    "has_constant": true,
    "terms": [
      "Sn",
      "Br",
      "Cl"
    ],
    "canonical_expression": null,
    "duplicate_of": null
  },
  {
    "candidate_index": 2,
    "raw": "Eg = a0 + a1*Sn + a2*Br + a3*Cl + a4*Sn^2",
    "valid": true,
    "invalid_reasons": [],
    "has_constant": true,
    "terms": [
      "Sn",
      "Br",
      "Cl",
      "Sn^2"
    ],
    "canonical_expression": "Eg = a0 + a1*Sn + a2*Br + a3*Cl + a4*Sn^2",
    "duplicate_of": null,
    "term_count": 4,
    "cv_rmse_mean": 0.06930096155365931,
    "cv_rmse_std": 0.0029854979786585827,
    "cv_r2": 0.949690423723918,
    "fold_rmse": [
      0.07422572211566578,
      0.06746346520269515,
      0.06915397257180285,
      0.06647455731392811,
      0.06918709056420465
    ],
    "train_rmse": 0.06804083681498091,
    "train_mae": 0.046814714814105804,
    "train_r2": 0.9515833228939315,
    "condition_number": 20.465492419497497,
    "coefficients": [
      {
        "term": "Intercept",
        "coefficient": 1.5433056898458037,
        "ci_95_low": 1.5346410884864037,
        "ci_95_high": 1.5519702912052038
      },
      {
        "term": "Sn",
        "coefficient": -1.0519608643409613,
        "ci_95_low": -1.129917892755239,
        "ci_95_high": -0.9740038359266836
      },
      {
        "term": "Br",
        "coefficient": 0.6528966364308886,
        "ci_95_low": 0.6289104216691132,
        "ci_95_high": 0.676882851192664
      },
      {
        "term": "Cl",
        "coefficient": 1.505471070711283,
        "ci_95_low": 1.4598026192901383,
        "ci_95_high": 1.5511395221324278
      },
      {
        "term": "Sn^2",
        "coefficient": 0.8094964899298682,
        "ci_95_low": 0.7221463170540674,
        "ci_95_high": 0.896846662805669
      }
    ]
  },
  {
    "candidate_index": 3,
    "raw": "Eg = a0 + a1*Sn + a2*Br + a3*Cl + a4*Br^2",
    "valid": true,
    "invalid_reasons": [],
    "has_constant": true,
    "terms": [
      "Sn",
      "Br",
      "Cl",
      "Br^2"
    ],
    "canonical_expression": "Eg = a0 + a1*Sn + a2*Br + a3*Cl + a4*Br^2",
    "duplicate_of": null,
    "term_count": 4,
    "cv_rmse_mean": 0.08629710089954677,
    "cv_rmse_std": 0.00483448119159448,
    "cv_r2": 0.921925147075996,
    "fold_rmse": [
      0.08823158510352229,
      0.080188009669743,
      0.08917218259658571,
      0.08229309460892785,
      0.09160063251895499
    ],
    "train_rmse": 0.0850069853778455,
    "train_mae": 0.058139662384666,
    "train_r2": 0.9244273036848843,
    "condition_number": 18.791336545442693,
    "coefficients": [
      {
        "term": "Intercept",
        "coefficient": 1.5419857699970223,
        "ci_95_low": 1.5295385195802593,
        "ci_95_high": 1.5544330204137853
      },
      {
        "term": "Sn",
        "coefficient": -0.3587852634533627,
        "ci_95_low": -0.384418248860035,
        "ci_95_high": -0.3331522780466904
      },
      {
        "term": "Br",
        "coefficient": 0.4482558817593901,
        "ci_95_low": 0.35946078991359,
        "ci_95_high": 0.5370509736051902
      },
      {
        "term": "Cl",
        "coefficient": 1.5573997289279466,
        "ci_95_low": 1.5006488941548124,
        "ci_95_high": 1.614150563701081
      },
      {
        "term": "Br^2",
        "coefficient": 0.2740963196257401,
        "ci_95_low": 0.17237525987718783,
        "ci_95_high": 0.3758173793742924
      }
    ]
  },
  {
    "candidate_index": 4,
    "raw": "Eg = a0 + a1*Sn + a2*Br + a3*Cl + a4*Cl^2",
    "valid": true,
    "invalid_reasons": [],
    "has_constant": true,
    "terms": [
      "Sn",
      "Br",
      "Cl",
      "Cl^2"
    ],
    "canonical_expression": "Eg = a0 + a1*Sn + a2*Br + a3*Cl + a4*Cl^2",
    "duplicate_of": null,
    "term_count": 4,
    "cv_rmse_mean": 0.08855630216924677,
    "cv_rmse_std": 0.006559688595695378,
    "cv_r2": 0.917629504957556,
    "fold_rmse": [
      0.09250177702145673,
      0.07851569277446474,
      0.09312637921146776,
      0.08521462912732838,
      0.09342303271151621
    ],
    "train_rmse": 0.0872893167295414,
    "train_mae": 0.059976214748821366,
    "train_r2": 0.9203147617432181,
    "condition_number": 48.18101850375021,
    "coefficients": [
      {
        "term": "Intercept",
        "coefficient": 1.5237826385070286,
        "ci_95_low": 1.5129050222544578,
        "ci_95_high": 1.5346602547595993
      },
      {
        "term": "Sn",
        "coefficient": -0.3547128811068526,
        "ci_95_low": -0.38101771298249637,
        "ci_95_high": -0.32840804923120887
      },
      {
        "term": "Br",
        "coefficient": 0.6752793915501056,
        "ci_95_low": 0.642965987675646,
        "ci_95_high": 0.7075927954245653
      },
      {
        "term": "Cl",
        "coefficient": 1.51545522575954,
        "ci_95_low": 1.2843402626106248,
        "ci_95_high": 1.746570188908455
      },
      {
        "term": "Cl^2",
        "coefficient": 0.04399292527678737,
        "ci_95_low": -0.2266422507258074,
        "ci_95_high": 0.3146281012793822
      }
    ]
  },
  {
    "candidate_index": 5,
    "raw": "Eg = a0 + a1*Sn + a2*Br + a3*Cl + a4*Sn^2 + a5*Br^2",
    "valid": true,
    "invalid_reasons": [],
    "has_constant": true,
    "terms": [
      "Sn",
      "Br",
      "Cl",
      "Sn^2",
      "Br^2"
    ],
    "canonical_expression": "Eg = a0 + a1*Sn + a2*Br + a3*Cl + a4*Sn^2 + a5*Br^2",
    "duplicate_of": null,
    "term_count": 5,
    "cv_rmse_mean": 0.06381619210960617,
    "cv_rmse_std": 0.0048707206201949885,
    "cv_r2": 0.9571879206007586,
    "fold_rmse": [
      0.06690410957140673,
      0.06984515310798606,
      0.0635672580696153,
      0.05718792215387157,
      0.06157651764515116
    ],
    "train_rmse": 0.06253674937601104,
    "train_mae": 0.043037612806986834,
    "train_r2": 0.9590997188151674,
    "condition_number": 21.525446749159425,
    "coefficients": [
      {
        "term": "Intercept",
        "coefficient": 1.568925388787943,
        "ci_95_low": 1.559413857995193,
        "ci_95_high": 1.578436919580693
      },
      {
        "term": "Sn",
        "coefficient": -1.0996478865174957,
        "ci_95_low": -1.1720163278358153,
        "ci_95_high": -1.027279445199176
      },
      {
        "term": "Br",
        "coefficient": 0.34522902520737436,
        "ci_95_low": 0.2791236001198587,
        "ci_95_high": 0.41133445029489
      },
      {
        "term": "Cl",
        "coefficient": 1.5102498090004057,
        "ci_95_low": 1.4682233451892799,
        "ci_95_high": 1.5522762728115316
      },
      {
        "term": "Sn^2",
        "coefficient": 0.8587412503131316,
        "ci_95_low": 0.7777618833039259,
        "ci_95_high": 0.9397206173223374
      },
      {
        "term": "Br^2",
        "coefficient": 0.372680990275899,
        "ci_95_low": 0.29720018649802493,
        "ci_95_high": 0.4481617940537731
      }
    ]
  },
  {
    "candidate_index": 6,
    "raw": "Eg = a0 + a1*Sn + a2*Br + a3*Cl + a4*Sn^2 + a5*Cl^2",
    "valid": true,
    "invalid_reasons": [],
    "has_constant": true,
    "terms": [
      "Sn",
      "Br",
      "Cl",
      "Sn^2",
      "Cl^2"
    ],
    "canonical_expression": "Eg = a0 + a1*Sn + a2*Br + a3*Cl + a4*Sn^2 + a5*Cl^2",
    "duplicate_of": null,
    "term_count": 5,
    "cv_rmse_mean": 0.06961080151153028,
    "cv_rmse_std": 0.0029073516369842235,
    "cv_r2": 0.9492460655550627,
    "fold_rmse": [
      0.07439954396363326,
      0.06768388143621279,
      0.0689921330834935,
      0.06702856056616163,
      0.06994988850815022
    ],
    "train_rmse": 0.0679760017785889,
    "train_mae": 0.04696394566403883,
    "train_r2": 0.9516755499026249,
    "condition_number": 48.54078013206082,
    "coefficients": [
      {
        "term": "Intercept",
        "coefficient": 1.54279815904338,
        "ci_95_low": 1.5340748104815085,
        "ci_95_high": 1.5515215076052513
      },
      {
        "term": "Sn",
        "coefficient": -1.0527110870799565,
        "ci_95_low": -1.1306844690188904,
        "ci_95_high": -0.9747377051410226
      },
      {
        "term": "Br",
        "coefficient": 0.6568909892264156,
        "ci_95_low": 0.6316246046776294,
        "ci_95_high": 0.6821573737752019
      },
      {
        "term": "Cl",
        "coefficient": 1.4176247954767867,
        "ci_95_low": 1.2371606859152966,
        "ci_95_high": 1.5980889050382767
      },
      {
        "term": "Sn^2",
        "coefficient": 0.8108933498651808,
        "ci_95_low": 0.7234967237417618,
        "ci_95_high": 0.8982899759885998
      },
      {
        "term": "Cl^2",
        "coefficient": 0.10620093562563758,
        "ci_95_low": -0.10486769592852198,
        "ci_95_high": 0.31726956717979715
      }
    ]
  },
  {
    "candidate_index": 7,
    "raw": "Eg = a0 + a1*Sn + a2*Br + a3*Cl + a4*Br^2 + a5*Cl^2",
    "valid": true,
    "invalid_reasons": [],
    "has_constant": true,
    "terms": [
      "Sn",
      "Br",
      "Cl",
      "Br^2",
      "Cl^2"
    ],
    "canonical_expression": "Eg = a0 + a1*Sn + a2*Br + a3*Cl + a4*Br^2 + a5*Cl^2",
    "duplicate_of": null,
    "term_count": 5,
    "cv_rmse_mean": 0.08653693419043293,
    "cv_rmse_std": 0.00498328338845775,
    "cv_r2": 0.921479221385301,
    "fold_rmse": [
      0.08871920378238049,
      0.0801834936184484,
      0.08946378377843676,
      0.08242288705365207,
      0.09189530271924697
    ],
    "train_rmse": 0.08500305049801794,
    "train_mae": 0.05819870898734074,
    "train_r2": 0.9244342998768906,
    "condition_number": 48.85332938537515,
    "coefficients": [
      {
        "term": "Intercept",
        "coefficient": 1.542212008798354,
        "ci_95_low": 1.5295869842635277,
        "ci_95_high": 1.5548370333331802
      },
      {
        "term": "Sn",
        "coefficient": -0.3589270706233334,
        "ci_95_low": -0.38461589554197345,
        "ci_95_high": -0.33323824570469335
      },
      {
        "term": "Br",
        "coefficient": 0.4461809022392217,
        "ci_95_low": 0.35535206478932735,
        "ci_95_high": 0.537009739689116
      },
      {
        "term": "Cl",
        "coefficient": 1.5817131955781631,
        "ci_95_low": 1.3550874995510476,
        "ci_95_high": 1.8083388916052787
      },
      {
        "term": "Br^2",
        "coefficient": 0.2752635155427637,
        "ci_95_low": 0.17290412382436807,
        "ci_95_high": 0.3776229072611593
      },
      {
        "term": "Cl^2",
        "coefficient": -0.029391526128766957,
        "ci_95_low": -0.29460438981069315,
        "ci_95_high": 0.23582133755315926
      }
    ]
  },
  {
    "candidate_index": 8,
    "raw": "Eg = a0 + a1*Sn + a2*Br + a3*Cl + a4*Sn^2 + a5*Br^2 + a6*Cl^2",
    "valid": true,
    "invalid_reasons": [],
    "has_constant": true,
    "terms": [
      "Sn",
      "Br",
      "Cl",
      "Sn^2",
      "Br^2",
      "Cl^2"
    ],
    "canonical_expression": "Eg = a0 + a1*Sn + a2*Br + a3*Cl + a4*Sn^2 + a5*Br^2 + a6*Cl^2",
    "duplicate_of": null,
    "term_count": 6,
    "cv_rmse_mean": 0.06456922679024857,
    "cv_rmse_std": 0.005078242134174922,
    "cv_r2": 0.956158700117455,
    "fold_rmse": [
      0.06787422554874957,
      0.07104125903448556,
      0.06386981951756783,
      0.05795037193242228,
      0.06211045791801759
    ],
    "train_rmse": 0.06253604969116375,
    "train_mae": 0.043034112900785106,
    "train_r2": 0.9591006340257338,
    "condition_number": 49.17614842996105,
    "coefficients": [
      {
        "term": "Intercept",
        "coefficient": 1.5688462239892271,
        "ci_95_low": 1.5592149995194102,
        "ci_95_high": 1.578477448459044
      },
      {
        "term": "Sn",
        "coefficient": -1.099670221947311,
        "ci_95_low": -1.1721101269602343,
        "ci_95_high": -1.0272303169343875
      },
      {
        "term": "Br",
        "coefficient": 0.3459694132773013,
        "ci_95_low": 0.27841606660709173,
        "ci_95_high": 0.41352275994751087
      },
      {
        "term": "Cl",
        "coefficient": 1.5014496783478568,
        "ci_95_low": 1.3343872663118181,
        "ci_95_high": 1.6685120903838955
      },
      {
        "term": "Sn^2",
        "coefficient": 0.8588266007410978,
        "ci_95_low": 0.777753401206461,
        "ci_95_high": 0.9398998002757347
      },
      {
        "term": "Br^2",
        "coefficient": 0.3722685532015605,
        "ci_95_low": 0.29633539789389185,
        "ci_95_high": 0.44820170850922914
      },
      {
        "term": "Cl^2",
        "coefficient": 0.01063244242561584,
        "ci_95_low": -0.18471076375621448,
        "ci_95_high": 0.20597564860744616
      }
    ]
  },
  {
    "candidate_index": 9,
    "raw": "Eg = a0 + a1*Sn + a2*Br + a3*Cl^2",
    "valid": true,
    "invalid_reasons": [],
    "has_constant": true,
    "terms": [
      "Sn",
      "Br",
      "Cl^2"
    ],
    "canonical_expression": "Eg = a0 + a1*Sn + a2*Br + a3*Cl^2",
    "duplicate_of": null,
    "term_count": 3,
    "cv_rmse_mean": 0.10613591934869644,
    "cv_rmse_std": 0.014616010878438578,
    "cv_r2": 0.8803818370325739,
    "fold_rmse": [
      0.09126414002271314,
      0.13011251562849477,
      0.10051733427375975,
      0.10116645083177903,
      0.10761915598673552
    ],
    "train_rmse": 0.10042027167340743,
    "train_mae": 0.06741072171347305,
    "train_r2": 0.8945374006018931,
    "condition_number": 9.300376337324831,
    "coefficients": [
      {
        "term": "Intercept",
        "coefficient": 1.5165241657483073,
        "ci_95_low": 1.5040873657684026,
        "ci_95_high": 1.528960965728212
      },
      {
        "term": "Sn",
        "coefficient": -0.34615349182496996,
        "ci_95_low": -0.37634852831211196,
        "ci_95_high": -0.31595845533782796
      },
      {
        "term": "Br",
        "coefficient": 0.7442303078551216,
        "ci_95_low": 0.7091137569672719,
        "ci_95_high": 0.7793468587429713
      },
      {
        "term": "Cl^2",
        "coefficient": 1.761327708671752,
        "ci_95_low": 1.6829522339975471,
        "ci_95_high": 1.839703183345957
      }
    ]
  },
  {
    "candidate_index": 10,
    "raw": "Eg = a0 + a1*Sn + a2*Cl + a3*Br^2",
    "valid": true,
    "invalid_reasons": [],
    "has_constant": true,
    "terms": [
      "Sn",
      "Cl",
      "Br^2"
    ],
    "canonical_expression": "Eg = a0 + a1*Sn + a2*Cl + a3*Br^2",
    "duplicate_of": null,
    "term_count": 3,
    "cv_rmse_mean": 0.09419820751423771,
    "cv_rmse_std": 0.004776098508145082,
    "cv_r2": 0.907039717188952,
    "fold_rmse": [
      0.09102829297733257,
      0.09227921417478838,
      0.09183267465037684,
      0.09322790273139558,
      0.1026229530372952
    ],
    "train_rmse": 0.09279930349143203,
    "train_mae": 0.0678923753325691,
    "train_r2": 0.9099372672018843,
    "condition_number": 7.81992750719878,
    "coefficients": [
      {
        "term": "Intercept",
        "coefficient": 1.5846254428082331,
        "ci_95_low": 1.5746543186861892,
        "ci_95_high": 1.594596566930277
      },
      {
        "term": "Sn",
        "coefficient": -0.37086557996953184,
        "ci_95_low": -0.39869881009806885,
        "ci_95_high": -0.34303234984099484
      },
      {
        "term": "Cl",
        "coefficient": 1.5744468302648078,
        "ci_95_low": 1.5126640746065838,
        "ci_95_high": 1.6362295859230318
      },
      {
        "term": "Br^2",
        "coefficient": 0.7577472595763999,
        "ci_95_low": 0.7204703337883221,
        "ci_95_high": 0.7950241853644776
      }
    ]
  },
  {
    "candidate_index": 11,
    "raw": "Eg = a0 + a1*Br + a2*Cl + a3*Sn^2",
    "valid": true,
    "invalid_reasons": [],
    "has_constant": true,
    "terms": [
      "Br",
      "Cl",
      "Sn^2"
    ],
    "canonical_expression": "Eg = a0 + a1*Br + a2*Cl + a3*Sn^2",
    "duplicate_of": null,
    "term_count": 3,
    "cv_rmse_mean": 0.10579395635242443,
    "cv_rmse_std": 0.007756389811253782,
    "cv_r2": 0.8824644431799525,
    "fold_rmse": [
      0.10596819484918922,
      0.09608499648643781,
      0.11090064818977947,
      0.10057594425504049,
      0.11543999798167517
    ],
    "train_rmse": 0.10474743480635072,
    "train_mae": 0.07307746518829579,
    "train_r2": 0.8852526988125978,
    "condition_number": 7.9291418739329185,
    "coefficients": [
      {
        "term": "Intercept",
        "coefficient": 1.503995262613223,
        "ci_95_low": 1.4914450919332516,
        "ci_95_high": 1.5165454332931942
      },
      {
        "term": "Br",
        "coefficient": 0.6921901310013585,
        "ci_95_low": 0.6555728132398068,
        "ci_95_high": 0.7288074487629103
      },
      {
        "term": "Cl",
        "coefficient": 1.5659792099991658,
        "ci_95_low": 1.4960817228615193,
        "ci_95_high": 1.6358766971368124
      },
      {
        "term": "Sn^2",
        "coefficient": -0.3277957227400893,
        "ci_95_low": -0.36309644124460455,
        "ci_95_high": -0.292495004235574
      }
    ]
  },
  {
    "candidate_index": 12,
    "raw": "Eg = a0 + a1*Sn + a2*Sn^2 + a3*Br + a4*Br^2",
    "valid": true,
    "invalid_reasons": [],
    "has_constant": true,
    "terms": [
      "Sn",
      "Br",
      "Sn^2",
      "Br^2"
    ],
    "canonical_expression": "Eg = a0 + a1*Sn + a2*Br + a3*Sn^2 + a4*Br^2",
    "duplicate_of": null,
    "term_count": 4,
    "cv_rmse_mean": 0.19474231469175535,
    "cv_rmse_std": 0.07883240247354524,
    "cv_r2": 0.5504939747829952,
    "fold_rmse": [
      0.14482869943017043,
      0.3230582495168552,
      0.21780536656798183,
      0.15455304962021899,
      0.13346620832355038
    ],
    "train_rmse": 0.2048968791660321,
    "train_mae": 0.08741854110399917,
    "train_r2": 0.5609374708835664,
    "condition_number": 21.45680367620507,
    "coefficients": [
      {
        "term": "Intercept",
        "coefficient": 1.5952175186281226,
        "ci_95_low": 1.5641764915668048,
        "ci_95_high": 1.6262585456894403
      },
      {
        "term": "Sn",
        "coefficient": -1.3446490027784523,
        "ci_95_low": -1.580472832919026,
        "ci_95_high": -1.1088251726378786
      },
      {
        "term": "Br",
        "coefficient": 0.4473254278739244,
        "ci_95_low": 0.23114818815076174,
        "ci_95_high": 0.663502667597087
      },
      {
        "term": "Sn^2",
        "coefficient": 1.1666134545130689,
        "ci_95_low": 0.9030382747864899,
        "ci_95_high": 1.4301886342396477
      },
      {
        "term": "Br^2",
        "coefficient": 0.31021377736533406,
        "ci_95_low": 0.06321451873216091,
        "ci_95_high": 0.5572130359985072
      }
    ]
  },
  {
    "candidate_index": 13,
    "raw": "Eg = a0 + a1*Sn + a2*Sn^2 + a3*Cl + a4*Cl^2",
    "valid": true,
    "invalid_reasons": [],
    "has_constant": true,
    "terms": [
      "Sn",
      "Cl",
      "Sn^2",
      "Cl^2"
    ],
    "canonical_expression": "Eg = a0 + a1*Sn + a2*Cl + a3*Sn^2 + a4*Cl^2",
    "duplicate_of": null,
    "term_count": 4,
    "cv_rmse_mean": 0.1686993756694485,
    "cv_rmse_std": 0.028353808147294286,
    "cv_r2": 0.6959396144632308,
    "fold_rmse": [
      0.1846971656963924,
      0.14223043489826226,
      0.13458473255071032,
      0.19811492141316336,
      0.1838696237887142
    ],
    "train_rmse": 0.1678256761727983,
    "train_mae": 0.11668673776831043,
    "train_r2": 0.7054408629834635,
    "condition_number": 45.073936325495765,
    "coefficients": [
      {
        "term": "Intercept",
        "coefficient": 1.682399500329058,
        "ci_95_low": 1.6654426644120024,
        "ci_95_high": 1.6993563362461135
      },
      {
        "term": "Sn",
        "coefficient": -1.2741256612538934,
        "ci_95_low": -1.4652946474118116,
        "ci_95_high": -1.0829566750959752
      },
      {
        "term": "Cl",
        "coefficient": 2.9156221103962574,
        "ci_95_low": 2.493808232052366,
        "ci_95_high": 3.337435988740149
      },
      {
        "term": "Sn^2",
        "coefficient": 0.9891216620123171,
        "ci_95_low": 0.7742240517372299,
        "ci_95_high": 1.2040192722874044
      },
      {
        "term": "Cl^2",
        "coefficient": -1.6179392239641093,
        "ci_95_low": -2.1121714615289866,
        "ci_95_high": -1.123706986399232
      }
    ]
  },
  {
    "candidate_index": 14,
    "raw": "Eg = a0 + a1*Br + a2*Br^2 + a3*Cl + a4*Cl^2",
    "valid": true,
    "invalid_reasons": [],
    "has_constant": true,
    "terms": [
      "Br",
      "Cl",
      "Br^2",
      "Cl^2"
    ],
    "canonical_expression": "Eg = a0 + a1*Br + a2*Cl + a3*Br^2 + a4*Cl^2",
    "duplicate_of": null,
    "term_count": 4,
    "cv_rmse_mean": 0.1354004977405084,
    "cv_rmse_std": 0.008004545220032815,
    "cv_r2": 0.8077473743113126,
    "fold_rmse": [
      0.12963750279730119,
      0.13713127871392228,
      0.1369045013571929,
      0.12630542069665926,
      0.14702378513746653
    ],
    "train_rmse": 0.13363751492856055,
    "train_mae": 0.10159093594904774,
    "train_r2": 0.8132276988277523,
    "condition_number": 48.310488892787795,
    "coefficients": [
      {
        "term": "Intercept",
        "coefficient": 1.4756191373112026,
        "ci_95_low": 1.4572574271169458,
        "ci_95_high": 1.4939808475054595
      },
      {
        "term": "Br",
        "coefficient": 0.5749986442832794,
        "ci_95_low": 0.43307885105129285,
        "ci_95_high": 0.716918437515266
      },
      {
        "term": "Cl",
        "coefficient": 1.4048035590974726,
        "ci_95_low": 1.0494190924929034,
        "ci_95_high": 1.7601880257020417
      },
      {
        "term": "Br^2",
        "coefficient": 0.18801891876894336,
        "ci_95_low": 0.02755171494012129,
        "ci_95_high": 0.34848612259776546
      },
      {
        "term": "Cl^2",
        "coefficient": 0.1551877589856642,
        "ci_95_low": -0.2608409608791774,
        "ci_95_high": 0.5712164788505057
      }
    ]
  },
  {
    "candidate_index": 15,
    "raw": "Eg = a0 + a1*Sn + a2*Sn^2 + a3*Br^2 + a4*Cl^2",
    "valid": true,
    "invalid_reasons": [],
    "has_constant": true,
    "terms": [
      "Sn",
      "Sn^2",
      "Br^2",
      "Cl^2"
    ],
    "canonical_expression": "Eg = a0 + a1*Sn + a2*Sn^2 + a3*Br^2 + a4*Cl^2",
    "duplicate_of": null,
    "term_count": 4,
    "cv_rmse_mean": 0.0958343383363419,
    "cv_rmse_std": 0.03153929255606241,
    "cv_r2": 0.8955572158569022,
    "fold_rmse": [
      0.06741807620028899,
      0.1494873949011654,
      0.08078874288876554,
      0.0934288370321754,
      0.08804864065931424
    ],
    "train_rmse": 0.0882845977809325,
    "train_mae": 0.056982753588485084,
    "train_r2": 0.9184872447858745,
    "condition_number": 20.039605256680208,
    "coefficients": [
      {
        "term": "Intercept",
        "coefficient": 1.604704357563522,
        "ci_95_low": 1.5949462505752021,
        "ci_95_high": 1.614462464551842
      },
      {
        "term": "Sn",
        "coefficient": -1.2069195893546782,
        "ci_95_low": -1.3074365148834373,
        "ci_95_high": -1.1064026638259192
      },
      {
        "term": "Sn^2",
        "coefficient": 0.9799670411392151,
        "ci_95_low": 0.8671942127105521,
        "ci_95_high": 1.092739869567878
      },
      {
        "term": "Br^2",
        "coefficient": 0.8094379600969852,
        "ci_95_low": 0.7739431587679516,
        "ci_95_high": 0.8449327614260188
      },
      {
        "term": "Cl^2",
        "coefficient": 1.7061164782796705,
        "ci_95_low": 1.6368147859693092,
        "ci_95_high": 1.7754181705900318
      }
    ]
  },
  {
    "candidate_index": 16,
    "raw": "Eg = a0 + a1*Sn^2 + a2*Br^2 + a3*Cl^2",
    "valid": true,
    "invalid_reasons": [],
    "has_constant": true,
    "terms": [
      "Sn^2",
      "Br^2",
      "Cl^2"
    ],
    "canonical_expression": "Eg = a0 + a1*Sn^2 + a2*Br^2 + a3*Cl^2",
    "duplicate_of": null,
    "term_count": 3,
    "cv_rmse_mean": 0.13476015502741334,
    "cv_rmse_std": 0.02631072599161759,
    "cv_r2": 0.8043009928445706,
    "fold_rmse": [
      0.10668347057026707,
      0.17431632010378417,
      0.11648834093507632,
      0.1327203436579265,
      0.14359229987001268
    ],
    "train_rmse": 0.1274695636934891,
    "train_mae": 0.09066566430991774,
    "train_r2": 0.8300705365638119,
    "condition_number": 9.120893134952777,
    "coefficients": [
      {
        "term": "Intercept",
        "coefficient": 1.5659907236225166,
        "ci_95_low": 1.5527058096494768,
        "ci_95_high": 1.5792756375955563
      },
      {
        "term": "Sn^2",
        "coefficient": -0.32620469603421615,
        "ci_95_low": -0.36909053357593635,
        "ci_95_high": -0.28331885849249594
      },
      {
        "term": "Br^2",
        "coefficient": 0.842332962601491,
        "ci_95_low": 0.7912867007878648,
        "ci_95_high": 0.8933792244151173
      },
      {
        "term": "Cl^2",
        "coefficient": 1.7804781291705656,
        "ci_95_low": 1.6809147997743286,
        "ci_95_high": 1.8800414585668026
      }
    ]
  }
]

File: llm_repeated/repeated_runs_30/run_008/parsed_structures/M2_attempt_1.json
[
  {
    "candidate_index": 1,
    "raw": "Eg = a0 + a1*Sn + a2*Br + a3*Cl + a4*Sn^2 + a5*Br^2",
    "valid": true,
    "invalid_reasons": [],
    "has_constant": true,
    "terms": [
      "Sn",
      "Br",
      "Cl",
      "Sn^2",
      "Br^2"
    ],
    "canonical_expression": "Eg = a0 + a1*Sn + a2*Br + a3*Cl + a4*Sn^2 + a5*Br^2",
    "duplicate_of": null,
    "term_count": 5,
    "cv_rmse_mean": 0.06381619210960617,
    "cv_rmse_std": 0.0048707206201949885,
    "cv_r2": 0.9571879206007586,
    "fold_rmse": [
      0.06690410957140673,
      0.06984515310798606,
      0.0635672580696153,
      0.05718792215387157,
      0.06157651764515116
    ],
    "train_rmse": 0.06253674937601104,
    "train_mae": 0.043037612806986834,
    "train_r2": 0.9590997188151674,
    "condition_number": 21.525446749159425,
    "coefficients": [
      {
        "term": "Intercept",
        "coefficient": 1.568925388787943,
        "ci_95_low": 1.559413857995193,
        "ci_95_high": 1.578436919580693
      },
      {
        "term": "Sn",
        "coefficient": -1.0996478865174957,
        "ci_95_low": -1.1720163278358153,
        "ci_95_high": -1.027279445199176
      },
      {
        "term": "Br",
        "coefficient": 0.34522902520737436,
        "ci_95_low": 0.2791236001198587,
        "ci_95_high": 0.41133445029489
      },
      {
        "term": "Cl",
        "coefficient": 1.5102498090004057,
        "ci_95_low": 1.4682233451892799,
        "ci_95_high": 1.5522762728115316
      },
      {
        "term": "Sn^2",
        "coefficient": 0.8587412503131316,
        "ci_95_low": 0.7777618833039259,
        "ci_95_high": 0.9397206173223374
      },
      {
        "term": "Br^2",
        "coefficient": 0.372680990275899,
        "ci_95_low": 0.29720018649802493,
        "ci_95_high": 0.4481617940537731
      }
    ]
  },
  {
    "candidate_index": 2,
    "raw": "Eg = a0 + a1*Sn + a2*Br + a3*Cl + a4*Sn^2 + a5*Br^2 + a6*Sn*Br",
    "valid": true,
    "invalid_reasons": [],
    "has_constant": true,
    "terms": [
      "Sn",
      "Br",
      "Cl",
      "Sn^2",
      "Br^2",
      "Sn*Br"
    ],
    "canonical_expression": "Eg = a0 + a1*Sn + a2*Br + a3*Cl + a4*Sn^2 + a5*Br^2 + a6*Sn*Br",
    "duplicate_of": null,
    "term_count": 6,
    "cv_rmse_mean": 0.0632822727782194,
    "cv_rmse_std": 0.0031525291333983035,
    "cv_r2": 0.9580210614735094,
    "fold_rmse": [
      0.06639699277321005,
      0.06684037995413523,
      0.062295886240037325,
      0.0600845172113209,
      0.06079358771239352
    ],
    "train_rmse": 0.06134229104244936,
    "train_mae": 0.042551451399722204,
    "train_r2": 0.9606471969626859,
    "condition_number": 22.955300334594614,
    "coefficients": [
      {
        "term": "Intercept",
        "coefficient": 1.5612538908761886,
        "ci_95_low": 1.5513280757141803,
        "ci_95_high": 1.571179706038197
      },
      {
        "term": "Sn",
        "coefficient": -1.0800965433053666,
        "ci_95_low": -1.1516672935648573,
        "ci_95_high": -1.008525793045876
      },
      {
        "term": "Br",
        "coefficient": 0.40670063819222857,
        "ci_95_low": 0.3364248437235571,
        "ci_95_high": 0.47697643266090006
      },
      {
        "term": "Cl",
        "coefficient": 1.5111199884533797,
        "ci_95_low": 1.469853964099937,
        "ci_95_high": 1.5523860128068223
      },
      {
        "term": "Sn^2",
        "coefficient": 0.876648090468558,
        "ci_95_low": 0.7967510043613314,
        "ci_95_high": 0.9565451765757845
      },
      {
        "term": "Br^2",
        "coefficient": 0.32220530397129,
        "ci_95_low": 0.2448622133862387,
        "ci_95_high": 0.3995483945563413
      },
      {
        "term": "Sn*Br",
        "coefficient": -0.21215643059065412,
        "ci_95_low": -0.3051385134255665,
        "ci_95_high": -0.1191743477557417
      }
    ]
  },
  {
    "candidate_index": 3,
    "raw": "Eg = a0 + a1*Sn + a2*Br + a3*Cl + a4*Sn^2 + a5*Br^2 + a6*Sn*Cl",
    "valid": true,
    "invalid_reasons": [],
    "has_constant": true,
    "terms": [
      "Sn",
      "Br",
      "Cl",
      "Sn^2",
      "Br^2",
      "Sn*Cl"
    ],
    "canonical_expression": "Eg = a0 + a1*Sn + a2*Br + a3*Cl + a4*Sn^2 + a5*Br^2 + a6*Sn*Cl",
    "duplicate_of": null,
    "term_count": 6,
    "cv_rmse_mean": 0.06412426954275545,
    "cv_rmse_std": 0.008860230107385257,
    "cv_r2": 0.9563125676067751,
    "fold_rmse": [
      0.06143258961245369,
      0.07931195163913034,
      0.061801955304762596,
      0.055958564144145566,
      0.06211628701328509
    ],
    "train_rmse": 0.06063723937598973,
    "train_mae": 0.04264685284102794,
    "train_r2": 0.96154661913208,
    "condition_number": 22.915633404716854,
    "coefficients": [
      {
        "term": "Intercept",
        "coefficient": 1.56767364425059,
        "ci_95_low": 1.5584318892081772,
        "ci_95_high": 1.576915399293003
      },
      {
        "term": "Sn",
        "coefficient": -1.1159313675343998,
        "ci_95_low": -1.1863943101598606,
        "ci_95_high": -1.045468424908939
      },
      {
        "term": "Br",
        "coefficient": 0.34493333514835794,
        "ci_95_low": 0.28077275063721463,
        "ci_95_high": 0.40909391965950126
      },
      {
        "term": "Cl",
        "coefficient": 1.5627373128715634,
        "ci_95_low": 1.5181185313624728,
        "ci_95_high": 1.607356094380654
      },
      {
        "term": "Sn^2",
        "coefficient": 0.8933754802608972,
        "ci_95_low": 0.8138780150071765,
        "ci_95_high": 0.9728729455146179
      },
      {
        "term": "Br^2",
        "coefficient": 0.3730466800873191,
        "ci_95_low": 0.2997865272273028,
        "ci_95_high": 0.4463068329473354
      },
      {
        "term": "Sn*Cl",
        "coefficient": -0.3169422190090638,
        "ci_95_low": -0.426138215822331,
        "ci_95_high": -0.20774622219579653
      }
    ]
  },
  {
    "candidate_index": 4,
    "raw": "Eg = a0 + a1*Sn + a2*Br + a3*Cl + a4*Sn^2 + a5*Br^2 + a6*Br*Cl",
    "valid": true,
    "invalid_reasons": [],
    "has_constant": true,
    "terms": [
      "Sn",
      "Br",
      "Cl",
      "Sn^2",
      "Br^2",
      "Br*Cl"
    ],
    "canonical_expression": "Eg = a0 + a1*Sn + a2*Br + a3*Cl + a4*Sn^2 + a5*Br^2 + a6*Br*Cl",
    "duplicate_of": null,
    "term_count": 6,
    "cv_rmse_mean": 0.06471256645771986,
    "cv_rmse_std": 0.005340249236049287,
    "cv_r2": 0.9559413312934825,
    "fold_rmse": [
      0.06772088802224883,
      0.07198924686300458,
      0.06373976668579688,
      0.05808566894960619,
      0.06202726176794277
    ],
    "train_rmse": 0.06252973072648431,
    "train_mae": 0.04302428927424515,
    "train_r2": 0.9591088989734924,
    "condition_number": 38.64897285885381,
    "coefficients": [
      {
        "term": "Intercept",
        "coefficient": 1.5686841530075957,
        "ci_95_low": 1.55906205937971,
        "ci_95_high": 1.5783062466354814
      },
      {
        "term": "Sn",
        "coefficient": -1.0996484443749248,
        "ci_95_low": -1.1720798675855495,
        "ci_95_high": -1.0272170211643001
      },
      {
        "term": "Br",
        "coefficient": 0.34750120353111574,
        "ci_95_low": 0.28003835277601274,
        "ci_95_high": 0.41496405428621874
      },
      {
        "term": "Cl",
        "coefficient": 1.516090154641852,
        "ci_95_low": 1.4620818241612978,
        "ci_95_high": 1.570098485122406
      },
      {
        "term": "Sn^2",
        "coefficient": 0.8588663157158059,
        "ci_95_low": 0.7778132264862793,
        "ci_95_high": 0.9399194049453324
      },
      {
        "term": "Br^2",
        "coefficient": 0.37144183325294355,
        "ci_95_low": 0.2955541912223052,
        "ci_95_high": 0.4473294752835819
      },
      {
        "term": "Br*Cl",
        "coefficient": -0.033988225956901444,
        "ci_95_low": -0.23113301861384417,
        "ci_95_high": 0.1631565667000413
      }
    ]
  },
  {
    "candidate_index": 5,
    "raw": "Eg = a0 + a1*Sn + a2*Br + a3*Cl + a4*Sn^2 + a5*Br^2 + a6*Sn*Br + a7*Sn*Cl",
    "valid": true,
    "invalid_reasons": [],
    "has_constant": true,
    "terms": [
      "Sn",
      "Br",
      "Cl",
      "Sn^2",
      "Br^2",
      "Sn*Br",
      "Sn*Cl"
    ],
    "canonical_expression": "Eg = a0 + a1*Sn + a2*Br + a3*Cl + a4*Sn^2 + a5*Br^2 + a6*Sn*Br + a7*Sn*Cl",
    "duplicate_of": null,
    "term_count": 7,
    "cv_rmse_mean": 0.0638175279438075,
    "cv_rmse_std": 0.00731213991296914,
    "cv_r2": 0.9569392746862546,
    "fold_rmse": [
      0.0617605755613756,
      0.07671088141804623,
      0.06057930711923274,
      0.058595817390560426,
      0.06144105822982256
    ],
    "train_rmse": 0.059699734633134625,
    "train_mae": 0.04219566454467207,
    "train_r2": 0.9627264730731536,
    "condition_number": 23.983038074269263,
    "coefficients": [
      {
        "term": "Intercept",
        "coefficient": 1.561029559169062,
        "ci_95_low": 1.5513596625426702,
        "ci_95_high": 1.5706994557954537
      },
      {
        "term": "Sn",
        "coefficient": -1.0975752360269375,
        "ci_95_low": -1.1675947208609925,
        "ci_95_high": -1.0275557511928826
      },
      {
        "term": "Br",
        "coefficient": 0.3989269658432779,
        "ci_95_low": 0.33040575035252695,
        "ci_95_high": 0.4674481813340289
      },
      {
        "term": "Cl",
        "coefficient": 1.5596653070941884,
        "ci_95_low": 1.515667470725245,
        "ci_95_high": 1.6036631434631317
      },
      {
        "term": "Sn^2",
        "coefficient": 0.9065664445495552,
        "ci_95_low": 0.8279559629429103,
        "ci_95_high": 0.9851769261562
      },
      {
        "term": "Br^2",
        "coefficient": 0.3287023471285702,
        "ci_95_low": 0.25331816055526746,
        "ci_95_high": 0.404086533701873
      },
      {
        "term": "Sn*Br",
        "coefficient": -0.1862731532574663,
        "ci_95_low": -0.2773548825356976,
        "ci_95_high": -0.09519142397923494
      },
      {
        "term": "Sn*Cl",
        "coefficient": -0.29377865800270575,
        "ci_95_low": -0.4019866369510122,
        "ci_95_high": -0.18557067905439928
      }
    ]
  },
  {
    "candidate_index": 6,
    "raw": "Eg = a0 + a1*Sn + a2*Br + a3*Cl + a4*Sn^2 + a5*Br^2 + a6*Sn*Br + a7*Br*Cl",
    "valid": true,
    "invalid_reasons": [],
    "has_constant": true,
    "terms": [
      "Sn",
      "Br",
      "Cl",
      "Sn^2",
      "Br^2",
      "Sn*Br",
      "Br*Cl"
    ],
    "canonical_expression": "Eg = a0 + a1*Sn + a2*Br + a3*Cl + a4*Sn^2 + a5*Br^2 + a6*Sn*Br + a7*Br*Cl",
    "duplicate_of": null,
    "term_count": 7,
    "cv_rmse_mean": 0.06424019512520014,
    "cv_rmse_std": 0.003964553364386159,
    "cv_r2": 0.9566921631799965,
    "fold_rmse": [
      0.06728567439730558,
      0.06954406877361485,
      0.06263169781217844,
      0.060588801954794366,
      0.061150732688107466
    ],
    "train_rmse": 0.061339581065821894,
    "train_mae": 0.04254371659461844,
    "train_r2": 0.9606506739381611,
    "condition_number": 38.66355261384529,
    "coefficients": [
      {
        "term": "Intercept",
        "coefficient": 1.5611161463311352,
        "ci_95_low": 1.5510995470135172,
        "ci_95_high": 1.5711327456487532
      },
      {
        "term": "Sn",
        "coefficient": -1.0801243691484153,
        "ci_95_low": -1.151762883831888,
        "ci_95_high": -1.0084858544649424
      },
      {
        "term": "Br",
        "coefficient": 0.4080132025030009,
        "ci_95_low": 0.3366301572064543,
        "ci_95_high": 0.4793962477995475
      },
      {
        "term": "Cl",
        "coefficient": 1.5147146449506057,
        "ci_95_low": 1.4616786649904483,
        "ci_95_high": 1.5677506249107631
      },
      {
        "term": "Sn^2",
        "coefficient": 0.8766999220098998,
        "ci_95_low": 0.7967262660625583,
        "ci_95_high": 0.9566735779572413
      },
      {
        "term": "Br^2",
        "coefficient": 0.32151331069596917,
        "ci_95_low": 0.24383304978767625,
        "ci_95_high": 0.39919357160426205
      },
      {
        "term": "Sn*Br",
        "coefficient": -0.2118582126146959,
        "ci_95_low": -0.304968644056732,
        "ci_95_high": -0.11874778117265979
      },
      {
        "term": "Br*Cl",
        "coefficient": -0.02092642766550755,
        "ci_95_low": -0.21459440313158096,
        "ci_95_high": 0.17274154780056583
      }
    ]
  },
  {
    "candidate_index": 7,
    "raw": "Eg = a0 + a1*Sn + a2*Br + a3*Cl + a4*Sn^2 + a5*Br^2 + a6*Sn*Cl + a7*Br*Cl",
    "valid": true,
    "invalid_reasons": [],
    "has_constant": true,
    "terms": [
      "Sn",
      "Br",
      "Cl",
      "Sn^2",
      "Br^2",
      "Sn*Cl",
      "Br*Cl"
    ],
    "canonical_expression": "Eg = a0 + a1*Sn + a2*Br + a3*Cl + a4*Sn^2 + a5*Br^2 + a6*Sn*Cl + a7*Br*Cl",
    "duplicate_of": null,
    "term_count": 7,
    "cv_rmse_mean": 0.06439959759389632,
    "cv_rmse_std": 0.008319794805995647,
    "cv_r2": 0.9560224929017427,
    "fold_rmse": [
      0.06198941959233107,
      0.07868981884895687,
      0.061790222697738484,
      0.056842356701016186,
      0.06268617012943899
    ],
    "train_rmse": 0.060598425263897526,
    "train_mae": 0.0425141600703802,
    "train_r2": 0.9615958316675641,
    "condition_number": 38.91487564395456,
    "coefficients": [
      {
        "term": "Intercept",
        "coefficient": 1.5670990360864043,
        "ci_95_low": 1.5577492346520472,
        "ci_95_high": 1.5764488375207615
      },
      {
        "term": "Sn",
        "coefficient": -1.1161182567265473,
        "ci_95_low": -1.1866068904197433,
        "ci_95_high": -1.0456296230333513
      },
      {
        "term": "Br",
        "coefficient": 0.35020776899956674,
        "ci_95_low": 0.2847576778543845,
        "ci_95_high": 0.415657860144749
      },
      {
        "term": "Cl",
        "coefficient": 1.5769014715835548,
        "ci_95_low": 1.52053584540442,
        "ci_95_high": 1.6332670977626895
      },
      {
        "term": "Sn^2",
        "coefficient": 0.8940607303314329,
        "ci_95_low": 0.8145184963058618,
        "ci_95_high": 0.9736029643570039
      },
      {
        "term": "Br^2",
        "coefficient": 0.3701725405870798,
        "ci_95_low": 0.2965550911208039,
        "ci_95_high": 0.44378999005335573
      },
      {
        "term": "Sn*Cl",
        "coefficient": -0.3205546152266723,
        "ci_95_low": -0.4301403643911812,
        "ci_95_high": -0.21096886606216336
      },
      {
        "term": "Br*Cl",
        "coefficient": -0.07894767492830788,
        "ci_95_low": -0.2708081592769422,
        "ci_95_high": 0.11291280942032643
      }
    ]
  },
  {
    "candidate_index": 8,
    "raw": "Eg = a0 + a1*Sn + a2*Br + a3*Cl + a4*Sn^2 + a5*Br^2 + a6*Sn*Br + a7*Sn*Cl + a8*Br*Cl",
    "valid": true,
    "invalid_reasons": [],
    "has_constant": true,
    "terms": [
      "Sn",
      "Br",
      "Cl",
      "Sn^2",
      "Br^2",
      "Sn*Br",
      "Sn*Cl",
      "Br*Cl"
    ],
    "canonical_expression": "Eg = a0 + a1*Sn + a2*Br + a3*Cl + a4*Sn^2 + a5*Br^2 + a6*Sn*Br + a7*Sn*Cl + a8*Br*Cl",
    "duplicate_of": null,
    "term_count": 8,
    "cv_rmse_mean": 0.06403380156765565,
    "cv_rmse_std": 0.006813920996405885,
    "cv_r2": 0.9567105130622053,
    "fold_rmse": [
      0.06242677222924149,
      0.07600596502812434,
      0.06070329062065874,
      0.05910802070698965,
      0.06192495925326404
    ],
    "train_rmse": 0.059673694036281186,
    "train_mae": 0.042127809417682,
    "train_r2": 0.9627589828725408,
    "condition_number": 38.94579412426583,
    "coefficients": [
      {
        "term": "Intercept",
        "coefficient": 1.5606045267065074,
        "ci_95_low": 1.5508485523210782,
        "ci_95_high": 1.5703605010919366
      },
      {
        "term": "Sn",
        "coefficient": -1.0978442156082309,
        "ci_95_low": -1.167906688818621,
        "ci_95_high": -1.0277817423978408
      },
      {
        "term": "Br",
        "coefficient": 0.40287298187805837,
        "ci_95_low": 0.33333462849228623,
        "ci_95_high": 0.4724113352638305
      },
      {
        "term": "Cl",
        "coefficient": 1.571205607903028,
        "ci_95_low": 1.5155745233314066,
        "ci_95_high": 1.6268366924746496
      },
      {
        "term": "Sn^2",
        "coefficient": 0.9070397518845659,
        "ci_95_low": 0.8283736734532903,
        "ci_95_high": 0.9857058303158415
      },
      {
        "term": "Br^2",
        "coefficient": 0.3266471751067108,
        "ci_95_low": 0.2509787054772522,
        "ci_95_high": 0.40231564473616943
      },
      {
        "term": "Sn*Br",
        "coefficient": -0.1850861807602893,
        "ci_95_low": -0.2762851186032491,
        "ci_95_high": -0.09388724291732949
      },
      {
        "term": "Sn*Cl",
        "coefficient": -0.2968644819026776,
        "ci_95_low": -0.4055132957154261,
        "ci_95_high": -0.18821566808992912
      },
      {
        "term": "Br*Cl",
        "coefficient": -0.06421380165959888,
        "ci_95_low": -0.25347217864052324,
        "ci_95_high": 0.12504457532132546
      }
    ]
  },
  {
    "candidate_index": 9,
    "raw": "Eg = a0 + a1*Sn + a2*Br + a3*Cl + a4*Sn^2 + a5*Br^2 + a6*Cl^2 + a7*Sn*Br",
    "valid": true,
    "invalid_reasons": [],
    "has_constant": true,
    "terms": [
      "Sn",
      "Br",
      "Cl",
      "Sn^2",
      "Br^2",
      "Cl^2",
      "Sn*Br"
    ],
    "canonical_expression": "Eg = a0 + a1*Sn + a2*Br + a3*Cl + a4*Sn^2 + a5*Br^2 + a6*Cl^2 + a7*Sn*Br",
    "duplicate_of": null,
    "term_count": 7,
    "cv_rmse_mean": 0.06404925418035537,
    "cv_rmse_std": 0.0035897219317408127,
    "cv_r2": 0.9569729258098353,
    "fold_rmse": [
      0.06753524356453197,
      0.06817089639113395,
      0.06287871402220632,
      0.06043314064139908,
      0.06122827628250546
    ],
    "train_rmse": 0.061340934883369745,
    "train_mae": 0.04255619734999638,
    "train_r2": 0.9606489369717498,
    "condition_number": 49.258526785082594,
    "coefficients": [
      {
        "term": "Intercept",
        "coefficient": 1.5613483372170525,
        "ci_95_low": 1.5513364302770307,
        "ci_95_high": 1.5713602441570742
      },
      {
        "term": "Sn",
        "coefficient": -1.0800277404506324,
        "ci_95_low": -1.1516730280591803,
        "ci_95_high": -1.0083824528420846
      },
      {
        "term": "Br",
        "coefficient": 0.4057973812607719,
        "ci_95_low": 0.33446828013383445,
        "ci_95_high": 0.4771264823877094
      },
      {
        "term": "Cl",
        "coefficient": 1.5232760046704694,
        "ci_95_low": 1.358965871440803,
        "ci_95_high": 1.6875861379001358
      },
      {
        "term": "Sn^2",
        "coefficient": 0.8765649702709423,
        "ci_95_low": 0.7965835950678208,
        "ci_95_high": 0.9565463454740637
      },
      {
        "term": "Br^2",
        "coefficient": 0.3226769563313954,
        "ci_95_low": 0.24501391065247546,
        "ci_95_high": 0.4003400020103154
      },
      {
        "term": "Cl^2",
        "coefficient": -0.014685029901824562,
        "ci_95_low": -0.2068048603855347,
        "ci_95_high": 0.1774348005818856
      },
      {
        "term": "Sn*Br",
        "coefficient": -0.2125682810358654,
        "ci_95_low": -0.30579568810856145,
        "ci_95_high": -0.11934087396316934
      }
    ]
  },
  {
    "candidate_index": 10,
    "raw": "Eg = a0 + a1*Sn + a2*Br + a3*Cl + a4*Sn^2 + a5*Br^2 + a6*Cl^2 + a7*Sn*Cl",
    "valid": true,
    "invalid_reasons": [],
    "has_constant": true,
    "terms": [
      "Sn",
      "Br",
      "Cl",
      "Sn^2",
      "Br^2",
      "Cl^2",
      "Sn*Cl"
    ],
    "canonical_expression": "Eg = a0 + a1*Sn + a2*Br + a3*Cl + a4*Sn^2 + a5*Br^2 + a6*Cl^2 + a7*Sn*Cl",
    "duplicate_of": null,
    "term_count": 7,
    "cv_rmse_mean": 0.06463143803948197,
    "cv_rmse_std": 0.008620070873219268,
    "cv_r2": 0.9556658607487137,
    "fold_rmse": [
      0.0622265102592624,
      0.07941308619295649,
      0.06194138332790769,
      0.05672301569084208,
      0.06285319472644117
    ],
    "train_rmse": 0.06062089269756224,
    "train_mae": 0.04256338023133393,
    "train_r2": 0.9615673489783101,
    "condition_number": 49.19676861543535,
    "coefficients": [
      {
        "term": "Intercept",
        "coefficient": 1.5672875164730016,
        "ci_95_low": 1.5579267396675525,
        "ci_95_high": 1.5766482932784507
      },
      {
        "term": "Sn",
        "coefficient": -1.1161468365772722,
        "ci_95_low": -1.1866647598126936,
        "ci_95_high": -1.0456289133418508
      },
      {
        "term": "Br",
        "coefficient": 0.3484643290420383,
        "ci_95_low": 0.2829097206505511,
        "ci_95_high": 0.41401893743352547
      },
      {
        "term": "Cl",
        "coefficient": 1.5210959881042814,
        "ci_95_low": 1.3588500701744066,
        "ci_95_high": 1.6833419060341561
      },
      {
        "term": "Sn^2",
        "coefficient": 0.8940143564403323,
        "ci_95_low": 0.8144240862156933,
        "ci_95_high": 0.9736046266649714
      },
      {
        "term": "Br^2",
        "coefficient": 0.3710810652727291,
        "ci_95_low": 0.29739975085698855,
        "ci_95_high": 0.44476237968846966
      },
      {
        "term": "Cl^2",
        "coefficient": 0.05073570796258643,
        "ci_95_low": -0.13931116855833853,
        "ci_95_high": 0.24078258448351136
      },
      {
        "term": "Sn*Cl",
        "coefficient": -0.3190616424026756,
        "ci_95_low": -0.4286236962429929,
        "ci_95_high": -0.20949958856235829
      }
    ]
  },
  {
    "candidate_index": 11,
    "raw": "Eg = a0 + a1*Sn + a2*Br + a3*Cl + a4*Sn^2 + a5*Br^2 + a6*Cl^2 + a7*Br*Cl",
    "valid": true,
    "invalid_reasons": [],
    "has_constant": true,
    "terms": [
      "Sn",
      "Br",
      "Cl",
      "Sn^2",
      "Br^2",
      "Cl^2",
      "Br*Cl"
    ],
    "canonical_expression": "Eg = a0 + a1*Sn + a2*Br + a3*Cl + a4*Sn^2 + a5*Br^2 + a6*Cl^2 + a7*Br*Cl",
    "duplicate_of": null,
    "term_count": 7,
    "cv_rmse_mean": 0.06459039390276838,
    "cv_rmse_std": 0.005483185629963574,
    "cv_r2": 0.9560928071703896,
    "fold_rmse": [
      0.06725059182148291,
      0.07214738542342751,
      0.06402302094896459,
      0.05762129191533104,
      0.061909679404635855
    ],
    "train_rmse": 0.062141368773907,
    "train_mae": 0.04281374233636667,
    "train_r2": 0.9596152575299204,
    "condition_number": 712.7216136280937,
    "coefficients": [
      {
        "term": "Intercept",
        "coefficient": 1.569535960151639,
        "ci_95_low": 1.5599413626611043,
        "ci_95_high": 1.5791305576421737
      },
      {
        "term": "Sn",
        "coefficient": -1.0939559964886902,
        "ci_95_low": -1.166144031028637,
        "ci_95_high": -1.0217679619487434
      },
      {
        "term": "Br",
        "coefficient": 0.34082880803078996,
        "ci_95_low": 0.2735190315389172,
        "ci_95_high": 0.4081385845226627
      },
      {
        "term": "Cl",
        "coefficient": 4.248368777820284,
        "ci_95_low": 2.1249360811391895,
        "ci_95_high": 6.371801474501378
      },
      {
        "term": "Sn^2",
        "coefficient": 0.8470427770641269,
        "ci_95_low": 0.7658922092472725,
        "ci_95_high": 0.9281933448809813
      },
      {
        "term": "Br^2",
        "coefficient": 0.3773048665482601,
        "ci_95_low": 0.301676995727602,
        "ci_95_high": 0.45293273736891826
      },
      {
        "term": "Cl^2",
        "coefficient": -2.7312519742992305,
        "ci_95_low": -4.853207274336354,
        "ci_95_high": -0.6092966742621067
      },
      {
        "term": "Br*Cl",
        "coefficient": -2.77912694389451,
        "ci_95_low": -4.9208687559968105,
        "ci_95_high": -0.6373851317922092
      }
    ]
  },
  {
    "candidate_index": 12,
    "raw": "Eg = a0 + a1*Sn + a2*Br + a3*Cl + a4*Sn^2 + a5*Br^2 + a6*Cl^2 + a7*Sn*Br + a8*Sn*Cl",
    "valid": true,
    "invalid_reasons": [],
    "has_constant": true,
    "terms": [
      "Sn",
      "Br",
      "Cl",
      "Sn^2",
      "Br^2",
      "Cl^2",
      "Sn*Br",
      "Sn*Cl"
    ],
    "canonical_expression": "Eg = a0 + a1*Sn + a2*Br + a3*Cl + a4*Sn^2 + a5*Br^2 + a6*Cl^2 + a7*Sn*Br + a8*Sn*Cl",
    "duplicate_of": null,
    "term_count": 8,
    "cv_rmse_mean": 0.06431500759978784,
    "cv_rmse_std": 0.007103753903242992,
    "cv_r2": 0.9562978543618756,
    "fold_rmse": [
      0.06278077514867848,
      0.0767596266841193,
      0.06095199435091988,
      0.05898575282974884,
      0.06209688898547266
    ],
    "train_rmse": 0.05969552052170406,
    "train_mae": 0.04217112274781399,
    "train_r2": 0.9627317350480356,
    "condition_number": 49.29066548066819,
    "coefficients": [
      {
        "term": "Intercept",
        "coefficient": 1.560863906217833,
        "ci_95_low": 1.5511093152586493,
        "ci_95_high": 1.570618497177017
      },
      {
        "term": "Sn",
        "coefficient": -1.0977650084809225,
        "ci_95_low": -1.1678624190106968,
        "ci_95_high": -1.0276675979511483
      },
      {
        "term": "Br",
        "coefficient": 0.4004716395658722,
        "ci_95_low": 0.33095970831759014,
        "ci_95_high": 0.4699835708141542
      },
      {
        "term": "Cl",
        "coefficient": 1.5386533569862266,
        "ci_95_low": 1.3784927499898727,
        "ci_95_high": 1.6988139639825806
      },
      {
        "term": "Sn^2",
        "coefficient": 0.9068308334745345,
        "ci_95_low": 0.8281245026341806,
        "ci_95_high": 0.9855371643148885
      },
      {
        "term": "Br^2",
        "coefficient": 0.32790549543556824,
        "ci_95_low": 0.25222661803051155,
        "ci_95_high": 0.4035843728406249
      },
      {
        "term": "Cl^2",
        "coefficient": 0.02561743047095734,
        "ci_95_low": -0.16212129921583313,
        "ci_95_high": 0.21335616015774778
      },
      {
        "term": "Sn*Br",
        "coefficient": -0.18545140991010398,
        "ci_95_low": -0.27681524747766106,
        "ci_95_high": -0.0940875723425469
      },
      {
        "term": "Sn*Cl",
        "coefficient": -0.29495098142453147,
        "ci_95_low": -0.40359828583722296,
        "ci_95_high": -0.18630367701183997
      }
    ]
  },
  {
    "candidate_index": 13,
    "raw": "Eg = a0 + a1*Sn + a2*Br + a3*Cl + a4*Sn^2 + a5*Br^2 + a6*Cl^2 + a7*Sn*Br + a8*Br*Cl",
    "valid": true,
    "invalid_reasons": [],
    "has_constant": true,
    "terms": [
      "Sn",
      "Br",
      "Cl",
      "Sn^2",
      "Br^2",
      "Cl^2",
      "Sn*Br",
      "Br*Cl"
    ],
    "canonical_expression": "Eg = a0 + a1*Sn + a2*Br + a3*Cl + a4*Sn^2 + a5*Br^2 + a6*Cl^2 + a7*Sn*Br + a8*Br*Cl",
    "duplicate_of": null,
    "term_count": 8,
    "cv_rmse_mean": 0.06485100318351816,
    "cv_rmse_std": 0.0036569211086776372,
    "cv_r2": 0.9558934217466811,
    "fold_rmse": [
      0.06629706365569085,
      0.06901950102710082,
      0.06362328173287217,
      0.05927414315856697,
      0.06604102634335997
    ],
    "train_rmse": 0.06029712546071467,
    "train_mae": 0.04225187550943919,
    "train_r2": 0.961976778926901,
    "condition_number": 749.3337438859298,
    "coefficients": [
      {
        "term": "Intercept",
        "coefficient": 1.5602854404754525,
        "ci_95_low": 1.5504217492649217,
        "ci_95_high": 1.5701491316859832
      },
      {
        "term": "Sn",
        "coefficient": -1.0645561153884264,
        "ci_95_low": -1.1354194288631987,
        "ci_95_high": -0.9936928019136542
      },
      {
        "term": "Br",
        "coefficient": 0.41489091750986473,
        "ci_95_low": 0.3445786148829909,
        "ci_95_high": 0.48520322013673856
      },
      {
        "term": "Cl",
        "coefficient": 6.163419936537623,
        "ci_95_low": 3.9951345571964145,
        "ci_95_high": 8.331705315878832
      },
      {
        "term": "Sn^2",
        "coefficient": 0.8619544709408847,
        "ci_95_low": 0.7829625893459871,
        "ci_95_high": 0.9409463525357824
      },
      {
        "term": "Br^2",
        "coefficient": 0.31644702967887484,
        "ci_95_low": 0.23997510323427404,
        "ci_95_high": 0.3929189561234756
      },
      {
        "term": "Cl^2",
        "coefficient": -4.647372808912548,
        "ci_95_low": -6.814408765765503,
        "ci_95_high": -2.4803368520595934
      },
      {
        "term": "Sn*Br",
        "coefficient": -0.27568721000065494,
        "ci_95_low": -0.3720186905276817,
        "ci_95_high": -0.17935572947362816
      },
      {
        "term": "Br*Cl",
        "coefficient": -4.6879930007236945,
        "ci_95_low": -6.87253963648763,
        "ci_95_high": -2.503446364959759
      }
    ]
  },
  {
    "candidate_index": 14,
    "raw": "Eg = a0 + a1*Sn + a2*Br + a3*Cl + a4*Sn^2 + a5*Br^2 + a6*Cl^2 + a7*Sn*Cl + a8*Br*Cl",
    "valid": true,
    "invalid_reasons": [],
    "has_constant": true,
    "terms": [
      "Sn",
      "Br",
      "Cl",
      "Sn^2",
      "Br^2",
      "Cl^2",
      "Sn*Cl",
      "Br*Cl"
    ],
    "canonical_expression": "Eg = a0 + a1*Sn + a2*Br + a3*Cl + a4*Sn^2 + a5*Br^2 + a6*Cl^2 + a7*Sn*Cl + a8*Br*Cl",
    "duplicate_of": null,
    "term_count": 8,
    "cv_rmse_mean": 0.06460489255891619,
    "cv_rmse_std": 0.010386604374905451,
    "cv_r2": 0.955414809110404,
    "fold_rmse": [
      0.06094726547079819,
      0.08272829413302356,
      0.061846757273464885,
      0.05614832795065183,
      0.061353817966642535
    ],
    "train_rmse": 0.06003830531851676,
    "train_mae": 0.04221771619753469,
    "train_r2": 0.9623025010643003,
    "condition_number": 715.3734822658183,
    "coefficients": [
      {
        "term": "Intercept",
        "coefficient": 1.5680406502342303,
        "ci_95_low": 1.5587488118395243,
        "ci_95_high": 1.5773324886289364
      },
      {
        "term": "Sn",
        "coefficient": -1.1100774401688354,
        "ci_95_low": -1.1800889348473058,
        "ci_95_high": -1.040065945490365
      },
      {
        "term": "Br",
        "coefficient": 0.34241586864037526,
        "ci_95_low": 0.2773178583145997,
        "ci_95_high": 0.4075138789661508
      },
      {
        "term": "Cl",
        "coefficient": 4.81769723857305,
        "ci_95_low": 2.7557262699932155,
        "ci_95_high": 6.879668207152885
      },
      {
        "term": "Sn^2",
        "coefficient": 0.8815558414992792,
        "ci_95_low": 0.802271157604111,
        "ci_95_high": 0.9608405253944474
      },
      {
        "term": "Br^2",
        "coefficient": 0.37706679648882196,
        "ci_95_low": 0.3039262914476847,
        "ci_95_high": 0.45020730152995925
      },
      {
        "term": "Cl^2",
        "coefficient": -3.23697355425599,
        "ci_95_low": -5.295755660720249,
        "ci_95_high": -1.1781914477917308
      },
      {
        "term": "Sn*Cl",
        "coefficient": -0.334288817562871,
        "ci_95_low": -0.4433192442000287,
        "ci_95_high": -0.22525839092571326
      },
      {
        "term": "Br*Cl",
        "coefficient": -3.33430555052679,
        "ci_95_low": -5.413505108559168,
        "ci_95_high": -1.2551059924944128
      }
    ]
  },
  {
    "candidate_index": 15,
    "raw": "Eg = a0 + a1*Sn + a2*Br + a3*Cl + a4*Sn^2 + a5*Br^2 + a6*Cl^2 + a7*Sn*Br + a8*Sn*Cl + a9*Br*Cl",
    "valid": true,
    "invalid_reasons": [],
    "has_constant": true,
    "terms": [
      "Sn",
      "Br",
      "Cl",
      "Sn^2",
      "Br^2",
      "Cl^2",
      "Sn*Br",
      "Sn*Cl",
      "Br*Cl"
    ],
    "canonical_expression": "Eg = a0 + a1*Sn + a2*Br + a3*Cl + a4*Sn^2 + a5*Br^2 + a6*Cl^2 + a7*Sn*Br + a8*Sn*Cl + a9*Br*Cl",
    "duplicate_of": null,
    "term_count": 9,
    "cv_rmse_mean": 0.06429340665229852,
    "cv_rmse_std": 0.00799625873033712,
    "cv_r2": 0.9562147103262549,
    "fold_rmse": [
      0.060926691315293935,
      0.07804532059478453,
      0.06117110007349307,
      0.057564614450658455,
      0.06375930682726254
    ],
    "train_rmse": 0.05845879784726908,
    "train_mae": 0.041661490639902744,
    "train_r2": 0.9642599259505122,
    "condition_number": 750.489854538649,
    "coefficients": [
      {
        "term": "Intercept",
        "coefficient": 1.5596982160248636,
        "ci_95_low": 1.5501236524832722,
        "ci_95_high": 1.569272779566455
      },
      {
        "term": "Sn",
        "coefficient": -1.0820038626792317,
        "ci_95_low": -1.151037368436468,
        "ci_95_high": -1.0129703569219952
      },
      {
        "term": "Br",
        "coefficient": 0.4099835915840578,
        "ci_95_low": 0.34172659034840425,
        "ci_95_high": 0.4782405928197113
      },
      {
        "term": "Cl",
        "coefficient": 6.525344963734403,
        "ci_95_low": 4.4173892069800305,
        "ci_95_high": 8.633300720488776
      },
      {
        "term": "Sn^2",
        "coefficient": 0.8926048980583137,
        "ci_95_low": 0.815220244928823,
        "ci_95_high": 0.9699895511878044
      },
      {
        "term": "Br^2",
        "coefficient": 0.32146582683477926,
        "ci_95_low": 0.2472318957106125,
        "ci_95_high": 0.395699757958946
      },
      {
        "term": "Cl^2",
        "coefficient": -4.950351789685074,
        "ci_95_low": -7.055990494203403,
        "ci_95_high": -2.8447130851667457
      },
      {
        "term": "Sn*Br",
        "coefficient": -0.25195408339333997,
        "ci_95_low": -0.34579856769095796,
        "ci_95_high": -0.15810959909572195
      },
      {
        "term": "Sn*Cl",
        "coefficient": -0.30930963458512595,
        "ci_95_low": -0.41598310199550037,
        "ci_95_high": -0.2026361671747515
      },
      {
        "term": "Br*Cl",
        "coefficient": -5.0373579562176864,
        "ci_95_low": -7.160817110818351,
        "ci_95_high": -2.913898801617022
      }
    ]
  },
  {
    "candidate_index": 16,
    "raw": "Eg = a0 + a1*Sn + a2*Br + a3*Cl + a4*Cl^2 + a5*Sn*Br + a6*Sn*Cl + a7*Br*Cl",
    "valid": true,
    "invalid_reasons": [],
    "has_constant": true,
    "terms": [
      "Sn",
      "Br",
      "Cl",
      "Cl^2",
      "Sn*Br",
      "Sn*Cl",
      "Br*Cl"
    ],
    "canonical_expression": "Eg = a0 + a1*Sn + a2*Br + a3*Cl + a4*Cl^2 + a5*Sn*Br + a6*Sn*Cl + a7*Br*Cl",
    "duplicate_of": null,
    "term_count": 7,
    "cv_rmse_mean": 0.09086633489818902,
    "cv_rmse_std": 0.005825518903661563,
    "cv_r2": 0.9133830641676777,
    "fold_rmse": [
      0.08877969233969754,
      0.08736340457044803,
      0.09220465594533762,
      0.0856334823875506,
      0.10035043924791133
    ],
    "train_rmse": 0.08455647072040426,
    "train_mae": 0.05935484515181382,
    "train_r2": 0.9252262118736777,
    "condition_number": 738.6192668530988,
    "coefficients": [
      {
        "term": "Intercept",
        "coefficient": 1.5183132916349154,
        "ci_95_low": 1.5073894174547975,
        "ci_95_high": 1.5292371658150332
      },
      {
        "term": "Sn",
        "coefficient": -0.3146574828022548,
        "ci_95_low": -0.34723083551678396,
        "ci_95_high": -0.28208413008772565
      },
      {
        "term": "Br",
        "coefficient": 0.6982862985001007,
        "ci_95_low": 0.6649688954887871,
        "ci_95_high": 0.7316037015114143
      },
      {
        "term": "Cl",
        "coefficient": 8.62408716530128,
        "ci_95_low": 5.591603732942527,
        "ci_95_high": 11.656570597660032
      },
      {
        "term": "Cl^2",
        "coefficient": -7.03159132415306,
        "ci_95_low": -10.060893552320827,
        "ci_95_high": -4.002289095985292
      },
      {
        "term": "Sn*Br",
        "coefficient": -0.28189749294168603,
        "ci_95_low": -0.41154385088040596,
        "ci_95_high": -0.1522511350029661
      },
      {
        "term": "Sn*Cl",
        "coefficient": -0.13752386674461486,
        "ci_95_low": -0.2900629080882683,
        "ci_95_high": 0.015015174599038589
      },
      {
        "term": "Br*Cl",
        "coefficient": -7.140112758839565,
        "ci_95_low": -10.194933477902172,
        "ci_95_high": -4.085292039776958
      }
    ]
  }
]
