Repository: qinyu319/llm-sr-perovskite-bandgap

# LLM符号表达式重复运行项目说明

## 1. 项目目的

本项目用于检验LLM提出的钙钛矿带隙解析表达式是否具有稳定性，而不是某一次随机生成的偶然结果。

研究目标是使用组成分数变量：

- `Sn`：B位Sn比例
- `Br`：X位Br比例
- `Cl`：X位Cl比例
- `Cs`：A位Cs比例

构建光学带隙 `Eg` 的低阶、可解释多项式模型。LLM只负责提出表达式结构，所有数值系数均由训练集上的普通最小二乘法（OLS）确定。

## 2. 数据文件

| 文件 | 内容 |
| --- | --- |
| `../data/train_518.xlsx` | 518条训练数据，用于OLS拟合和五折交叉验证 |
| `../data/test_92.xlsx` | 92条测试数据，仅在最终M4结构确定后使用 |

训练集和测试集在全部重复运行中保持固定，不重新划分。

目标列为 `Bg/bg`。建模只使用 `Sn`、`Br`、`Cl`、`Cs`，不重复引入与其存在组成闭合关系的 `Pb`、`I`、`FA`、`MA`。

## 3. 提示词迭代流程

冻结的提示词位于 `prompts/`：

| 阶段 | 作用 |
| --- | --- |
| `M0.txt` | 只允许Sn、Br、Cl线性主效应 |
| `M1.txt` | 加入Sn、Br、Cl平方项，不允许交互项 |
| `M2.txt` | 加入Sn/Br/Cl之间的二阶交互项 |
| `M3.txt` | 引入Cs及Cs相关交互项 |

File: llm_repeated/repeated_runs_30/run_008/parsed_structures/M3_attempt_1.json
[
  {
    "candidate_index": 1,
    "raw": "Eg = a0 + a1*Sn + a2*Br + a3*Cl + a4*Sn^2 + a5*Br^2 + a6*Cs",
    "valid": true,
    "invalid_reasons": [],
    "has_constant": true,
    "terms": [
      "Sn",
      "Br",
      "Cl",
      "Cs",
      "Sn^2",
      "Br^2"
    ],
    "canonical_expression": "Eg = a0 + a1*Sn + a2*Br + a3*Cl + a4*Cs + a5*Sn^2 + a6*Br^2",
    "duplicate_of": null,
    "term_count": 6,
    "cv_rmse_mean": 0.0636464149932967,
    "cv_rmse_std": 0.005979804946823144,
    "cv_r2": 0.957308687376925,
    "fold_rmse": [
      0.067924463445952,
      0.07115527572936219,
      0.06263776482842552,
      0.05610731202297556,
      0.060407258939768234
    ],
    "train_rmse": 0.062061197913771585,
    "train_mae": 0.04296783370513845,
    "train_r2": 0.959719393987788,
    "condition_number": 21.83982714537698,
    "coefficients": [
      {
        "term": "Intercept",
        "coefficient": 1.5656347615359179,
        "ci_95_low": 1.5559090122066428,
        "ci_95_high": 1.575360510865193
      },
      {
        "term": "Sn",
        "coefficient": -1.0885113478272197,
        "ci_95_low": -1.1608223276429641,
        "ci_95_high": -1.0162003680114753
      },
      {
        "term": "Br",
        "coefficient": 0.34570757222914,
        "ci_95_low": 0.28003951629529256,
        "ci_95_high": 0.41137562816298745
      },
      {
        "term": "Cl",
        "coefficient": 1.502404888678729,
        "ci_95_low": 1.460296688653669,
        "ci_95_high": 1.5445130887037888
      },
      {
        "term": "Cs",
        "coefficient": 0.033506143409212194,
        "ci_95_low": 0.010028316878033194,
        "ci_95_high": 0.05698396994039119
      },
      {
        "term": "Sn^2",
        "coefficient": 0.8417616683763601,
        "ci_95_low": 0.7604440456775923,
        "ci_95_high": 0.923079291075128
      },
      {
        "term": "Br^2",
        "coefficient": 0.369035911126146,
        "ci_95_low": 0.29401199501181374,
        "ci_95_high": 0.4440598272404782
      }
    ]
  },
  {
    "candidate_index": 2,
    "raw": "Eg = a0 + a1*Sn + a2*Br + a3*Cl + a4*Sn^2 + a5*Br^2 + a6*Cs + a7*Cs^2",
    "valid": true,
    "invalid_reasons": [],
    "has_constant": true,
    "terms": [
      "Sn",
      "Br",
      "Cl",
      "Cs",
      "Sn^2",
      "Br^2",
      "Cs^2"
    ],
    "canonical_expression": "Eg = a0 + a1*Sn + a2*Br + a3*Cl + a4*Cs + a5*Sn^2 + a6*Br^2 + a7*Cs^2",
    "duplicate_of": null,
    "term_count": 7,
    "cv_rmse_mean": 0.06372659758335224,
    "cv_rmse_std": 0.005896944956610462,
    "cv_r2": 0.9572105709727187,
    "fold_rmse": [
      0.06795852556186296,
      0.07116545421666212,
      0.06263297081791575,
      0.05635045030161571,
      0.06052558701870463
    ],
    "train_rmse": 0.06205662488777675,
    "train_mae": 0.042936809076143924,
    "train_r2": 0.9597253299825146,
    "condition_number": 23.969983764039974,
    "coefficients": [
      {
        "term": "Intercept",
        "coefficient": 1.564999927230005,
        "ci_95_low": 1.554254844422146,
        "ci_95_high": 1.575745010037864
      },
      {
        "term": "Sn",
        "coefficient": -1.0880464552991482,
        "ci_95_low": -1.1604999225236006,
        "ci_95_high": -1.015592988074696
      },
      {
        "term": "Br",
        "coefficient": 0.34552595878719955,
        "ci_95_low": 0.2797852089551982,
        "ci_95_high": 0.4112667086192009
      },
      {
        "term": "Cl",
        "coefficient": 1.5034707937564598,
        "ci_95_low": 1.460637725254667,
        "ci_95_high": 1.5463038622582526
      },
      {
        "term": "Cs",
        "coefficient": 0.044903043540112104,
        "ci_95_low": -0.04007838217498571,
        "ci_95_high": 0.1298844692552099
      },
      {
        "term": "Sn^2",
        "coefficient": 0.8417542654814756,
        "ci_95_low": 0.7603625603224307,
        "ci_95_high": 0.9231459706405205
      },
      {
        "term": "Br^2",
        "coefficient": 0.37001940178370246,
        "ci_95_low": 0.2945971707434878,
        "ci_95_high": 0.44544163282391713
      },
      {
        "term": "Cs^2",
        "coefficient": -0.012367922530934196,
        "ci_95_low": -0.1009938675130945,
        "ci_95_high": 0.07625802245122609
      }
    ]
  },
  {
    "candidate_index": 3,
    "raw": "Eg = a0 + a1*Sn + a2*Br + a3*Cl + a4*Sn^2 + a5*Br^2 + a6*Cs + a7*Cs*Sn",
    "valid": true,
    "invalid_reasons": [],
    "has_constant": true,
    "terms": [
      "Sn",
      "Br",
      "Cl",
      "Cs",
      "Sn^2",
      "Br^2",
      "Cs*Sn"
    ],
    "canonical_expression": "Eg = a0 + a1*Sn + a2*Br + a3*Cl + a4*Cs + a5*Sn^2 + a6*Br^2 + a7*Cs*Sn",
    "duplicate_of": null,
    "term_count": 7,
    "cv_rmse_mean": 0.05873674205630693,
    "cv_rmse_std": 0.003978764073945925,
    "cv_r2": 0.9637696779051705,
    "fold_rmse": [
      0.06001786260022976,
      0.06456335129301197,
      0.05887545755669329,
      0.05426003169363869,
      0.055967007137960975
    ],
    "train_rmse": 0.05719541713272556,
    "train_mae": 0.04088567658929329,
    "train_r2": 0.9657880246135222,
    "condition_number": 21.98723938339402,
    "coefficients": [
      {
        "term": "Intercept",
        "coefficient": 1.5578367623450686,
        "ci_95_low": 1.5487212774693837,
        "ci_95_high": 1.5669522472207535
      },
      {
        "term": "Sn",
        "coefficient": -1.1013798994006034,
        "ci_95_low": -1.168140036017811,
        "ci_95_high": -1.034619762783396
      },
      {
        "term": "Br",
        "coefficient": 0.3504843021204491,
        "ci_95_low": 0.2898971950267466,
        "ci_95_high": 0.41107140921415164
      },
      {
        "term": "Cl",
        "coefficient": 1.5254431598999378,
        "ci_95_low": 1.486307762161865,
        "ci_95_high": 1.5645785576380107
      },
      {
        "term": "Cs",
        "coefficient": 0.09879113454283442,
        "ci_95_low": 0.07327775937090411,
        "ci_95_high": 0.12430450971476473
      },
      {
        "term": "Sn^2",
        "coefficient": 0.9133612329111092,
        "ci_95_low": 0.8369014060717223,
        "ci_95_high": 0.9898210597504961
      },
      {
        "term": "Br^2",
        "coefficient": 0.3606396596739568,
        "ci_95_low": 0.2914080384713971,
        "ci_95_high": 0.42987128087651644
      },
      {
        "term": "Cs*Sn",
        "coefficient": -0.2504514725279483,
        "ci_95_low": -0.3021838208570225,
        "ci_95_high": -0.1987191241988741
      }
    ]
  },
  {
    "candidate_index": 4,
    "raw": "Eg = a0 + a1*Sn + a2*Br + a3*Cl + a4*Sn^2 + a5*Br^2 + a6*Cs + a7*Cs*Br",
    "valid": true,
    "invalid_reasons": [],
    "has_constant": true,
    "terms": [
      "Sn",
      "Br",
      "Cl",
      "Cs",
      "Sn^2",
      "Br^2",
      "Cs*Br"
    ],
    "canonical_expression": "Eg = a0 + a1*Sn + a2*Br + a3*Cl + a4*Cs + a5*Sn^2 + a6*Br^2 + a7*Cs*Br",
    "duplicate_of": null,
    "term_count": 7,
    "cv_rmse_mean": 0.06366567723340301,
    "cv_rmse_std": 0.005979090944775947,
    "cv_r2": 0.9572834935488009,
    "fold_rmse": [
      0.06774499558269398,
      0.07101101486277261,
      0.06290301172161344,
      0.05559765697463303,
      0.061071707025301965
    ],
    "train_rmse": 0.06179478992340288,
    "train_mae": 0.042726743849605946,
    "train_r2": 0.96006447410863,
    "condition_number": 21.85560767739716,
    "coefficients": [
      {
        "term": "Intercept",
        "coefficient": 1.5631643851534862,
        "ci_95_low": 1.5531989595587377,
        "ci_95_high": 1.5731298107482348
      },
      {
        "term": "Sn",
        "coefficient": -1.0885345061025935,
        "ci_95_low": -1.16060597201719,
        "ci_95_high": -1.016463040187997
      },
      {
        "term": "Br",
        "coefficient": 0.35275774725772197,
        "ci_95_low": 0.2869754735922221,
        "ci_95_high": 0.41854002092322184
      },
      {
        "term": "Cl",
        "coefficient": 1.5001008236717495,
        "ci_95_low": 1.4580767419959642,
        "ci_95_high": 1.5421249053475348
      },
      {
        "term": "Cs",
        "coefficient": 0.05746073449952457,
        "ci_95_low": 0.025054799535850422,
        "ci_95_high": 0.08986666946319871
      },
      {
        "term": "Sn^2",
        "coefficient": 0.841148278706925,
        "ci_95_low": 0.7600979731258711,
        "ci_95_high": 0.9221985842879789
      },
      {
        "term": "Br^2",
        "coefficient": 0.3738712867235659,
        "ci_95_low": 0.29895906832683883,
        "ci_95_high": 0.44878350512029297
      },
      {
        "term": "Cs*Br",
        "coefficient": -0.07435746800662937,
        "ci_95_low": -0.1439462454188332,
        "ci_95_high": -0.004768690594425556
      }
    ]
  },
  {
    "candidate_index": 5,
    "raw": "Eg = a0 + a1*Sn + a2*Br + a3*Cl + a4*Sn^2 + a5*Br^2 + a6*Cs + a7*Cs*Cl",
    "valid": true,
    "invalid_reasons": [],
    "has_constant": true,
    "terms": [
      "Sn",
      "Br",
      "Cl",
      "Cs",
      "Sn^2",
      "Br^2",
      "Cs*Cl"
    ],
    "canonical_expression": "Eg = a0 + a1*Sn + a2*Br + a3*Cl + a4*Cs + a5*Sn^2 + a6*Br^2 + a7*Cs*Cl",
    "duplicate_of": null,
    "term_count": 7,
    "cv_rmse_mean": 0.06250667811689362,
    "cv_rmse_std": 0.011917689307891338,
    "cv_r2": 0.9579125518591904,
    "fold_rmse": [
      0.06176106333519263,
      0.08292997837545998,
      0.05710944346624438,
      0.05225499330912004,
      0.05847791209845103
    ],
    "train_rmse": 0.0582934160286436,
    "train_mae": 0.04166875743896267,
    "train_r2": 0.9644618595447233,
    "condition_number": 21.866143500824617,
    "coefficients": [
      {
        "term": "Intercept",
        "coefficient": 1.5618749985393434,
        "ci_95_low": 1.5526869819245908,
        "ci_95_high": 1.571063015154096
      },
      {
        "term": "Sn",
        "coefficient": -1.0911857035024368,
        "ci_95_low": -1.1591764854643287,
        "ci_95_high": -1.023194921540545
      },
      {
        "term": "Br",
        "coefficient": 0.33790195081460905,
        "ci_95_low": 0.27613194614365705,
        "ci_95_high": 0.39967195548556106
      },
      {
        "term": "Cl",
        "coefficient": 1.6119022276872566,
        "ci_95_low": 1.5644955664666447,
        "ci_95_high": 1.6593088889078684
      },
      {
        "term": "Cs",
        "coefficient": 0.06767235376054485,
        "ci_95_low": 0.044146369209782,
        "ci_95_high": 0.0911983383113077
      },
      {
        "term": "Sn^2",
        "coefficient": 0.8535306001551061,
        "ci_95_low": 0.7770232758447203,
        "ci_95_high": 0.9300379244654918
      },
      {
        "term": "Br^2",
        "coefficient": 0.37434262341739905,
        "ci_95_low": 0.30379276376886843,
        "ci_95_high": 0.44489248306592966
      },
      {
        "term": "Cs*Cl",
        "coefficient": -0.37094057545249715,
        "ci_95_low": -0.45927794822626583,
        "ci_95_high": -0.28260320267872846
      }
    ]
  },
  {
    "candidate_index": 6,
    "raw": "Eg = a0 + a1*Sn + a2*Br + a3*Cl + a4*Sn^2 + a5*Br^2 + a6*Cs + a7*Cs*Sn + a8*Cs*Br",
    "valid": true,
    "invalid_reasons": [],
    "has_constant": true,
    "terms": [
      "Sn",
      "Br",
      "Cl",
      "Cs",
      "Sn^2",
      "Br^2",
      "Cs*Sn",
      "Cs*Br"
    ],
    "canonical_expression": "Eg = a0 + a1*Sn + a2*Br + a3*Cl + a4*Cs + a5*Sn^2 + a6*Br^2 + a7*Cs*Sn + a8*Cs*Br",
    "duplicate_of": null,
    "term_count": 8,
    "cv_rmse_mean": 0.058127236767094595,
    "cv_rmse_std": 0.004242602312181955,
    "cv_r2": 0.964495840398022,
    "fold_rmse": [
      0.0584929248434779,
      0.06439698472257813,
      0.059080986078828036,
      0.05313938689681687,
      0.055525901293772044
    ],
    "train_rmse": 0.05626078865030329,
    "train_mae": 0.039758754592672974,
    "train_r2": 0.9668970026758805,
    "condition_number": 22.0039723673984,
    "coefficients": [
      {
        "term": "Intercept",
        "coefficient": 1.5527164396110915,
        "ci_95_low": 1.5434163393375055,
        "ci_95_high": 1.5620165398846775
      },
      {
        "term": "Sn",
        "coefficient": -1.102439679289998,
        "ci_95_low": -1.1681756079861294,
        "ci_95_high": -1.0367037505938665
      },
      {
        "term": "Br",
        "coefficient": 0.36371508896860427,
        "ci_95_low": 0.30372805216911986,
        "ci_95_high": 0.4237021257680887
      },
      {
        "term": "Cl",
        "coefficient": 1.5230643664017576,
        "ci_95_low": 1.4845138857719977,
        "ci_95_high": 1.5616148470315174
      },
      {
        "term": "Cs",
        "coefficient": 0.1476247185461348,
        "ci_95_low": 0.11340675035152027,
        "ci_95_high": 0.18184268674074933
      },
      {
        "term": "Sn^2",
        "coefficient": 0.9179045932057943,
        "ci_95_low": 0.8425889722874291,
        "ci_95_high": 0.9932202141241595
      },
      {
        "term": "Br^2",
        "coefficient": 0.3687910443036037,
        "ci_95_low": 0.30051332409579584,
        "ci_95_high": 0.4370687645114116
      },
      {
        "term": "Cs*Sn",
        "coefficient": -0.27025552664265057,
        "ci_95_low": -0.3220568222663943,
        "ci_95_high": -0.2184542310189068
      },
      {
        "term": "Cs*Br",
        "coefficient": -0.13556004936269955,
        "ci_95_low": -0.20005519193712445,
        "ci_95_high": -0.07106490678827466
      }
    ]
  },
  {
    "candidate_index": 7,
    "raw": "Eg = a0 + a1*Sn + a2*Br + a3*Cl + a4*Sn^2 + a5*Br^2 + a6*Cs + a7*Cs*Sn + a8*Cs*Cl",
    "valid": true,
    "invalid_reasons": [],
    "has_constant": true,
    "terms": [
      "Sn",
      "Br",
      "Cl",
      "Cs",
      "Sn^2",
      "Br^2",
      "Cs*Sn",
      "Cs*Cl"
    ],
    "canonical_expression": "Eg = a0 + a1*Sn + a2*Br + a3*Cl + a4*Cs + a5*Sn^2 + a6*Br^2 + a7*Cs*Sn + a8*Cs*Cl",
    "duplicate_of": null,
    "term_count": 8,
    "cv_rmse_mean": 0.0584650434056078,
    "cv_rmse_std": 0.011217748020692558,
    "cv_r2": 0.9631707175013153,
    "fold_rmse": [
      0.055556338610190076,
      0.07812006203056816,
      0.05282959843052616,
      0.05016304581044415,
      0.055656172146310454
    ],
    "train_rmse": 0.054107711838195155,
    "train_mae": 0.03926087486134511,
    "train_r2": 0.9693821970017462,
    "condition_number": 21.992651226704012,
    "coefficients": [
      {
        "term": "Intercept",
        "coefficient": 1.5552651680420209,
        "ci_95_low": 1.5466085674372454,
        "ci_95_high": 1.5639217686467963
      },
      {
        "term": "Sn",
        "coefficient": -1.1025280815784517,
        "ci_95_low": -1.1657471376427642,
        "ci_95_high": -1.0393090255141393
      },
      {
        "term": "Br",
        "coefficient": 0.3431953132457193,
        "ci_95_low": 0.2857925666978585,
        "ci_95_high": 0.40059805979358004
      },
      {
        "term": "Cl",
        "coefficient": 1.6193177112496753,
        "ci_95_low": 1.575242186018184,
        "ci_95_high": 1.6633932364811665
      },
      {
        "term": "Cs",
        "coefficient": 0.12267888917628164,
        "ci_95_low": 0.09776786050217379,
        "ci_95_high": 0.1475899178503895
      },
      {
        "term": "Sn^2",
        "coefficient": 0.9170216432831484,
        "ci_95_low": 0.8446121809642734,
        "ci_95_high": 0.9894311056020234
      },
      {
        "term": "Br^2",
        "coefficient": 0.3660740356074962,
        "ci_95_low": 0.3005007372446597,
        "ci_95_high": 0.43164733397033267
      },
      {
        "term": "Cs*Sn",
        "coefficient": -0.22715626984385845,
        "ci_95_low": -0.2765006164741183,
        "ci_95_high": -0.17781192321359862
      },
      {
        "term": "Cs*Cl",
        "coefficient": -0.3252750459356004,
        "ci_95_low": -0.407947611315837,
        "ci_95_high": -0.24260248055536382
      }
    ]
  },
  {
    "candidate_index": 8,
    "raw": "Eg = a0 + a1*Sn + a2*Br + a3*Cl + a4*Sn^2 + a5*Br^2 + a6*Cs + a7*Cs*Br + a8*Cs*Cl",
    "valid": true,
    "invalid_reasons": [],
    "has_constant": true,
    "terms": [
      "Sn",
      "Br",
      "Cl",
      "Cs",
      "Sn^2",
      "Br^2",
      "Cs*Br",
      "Cs*Cl"
    ],
    "canonical_expression": "Eg = a0 + a1*Sn + a2*Br + a3*Cl + a4*Cs + a5*Sn^2 + a6*Br^2 + a7*Cs*Br + a8*Cs*Cl",
    "duplicate_of": null,
    "term_count": 8,
    "cv_rmse_mean": 0.06225746197630374,
    "cv_rmse_std": 0.011366945121886532,
    "cv_r2": 0.9583454771733078,
    "fold_rmse": [
      0.06168361112283496,
      0.08157120161191161,
      0.057861474149684344,
      0.05182349787049318,
      0.058347525126594586
    ],
    "train_rmse": 0.057880370534744076,
    "train_mae": 0.04122478049950488,
    "train_r2": 0.9649636954386247,
    "condition_number": 21.879306803632925,
    "coefficients": [
      {
        "term": "Intercept",
        "coefficient": 1.5588239442923124,
        "ci_95_low": 1.5494260610751245,
        "ci_95_high": 1.5682218275095003
      },
      {
        "term": "Sn",
        "coefficient": -1.091261641257069,
        "ci_95_low": -1.1588372869908334,
        "ci_95_high": -1.0236859955233046
      },
      {
        "term": "Br",
        "coefficient": 0.34627685473988196,
        "ci_95_low": 0.2845823424079012,
        "ci_95_high": 0.4079713670718627
      },
      {
        "term": "Cl",
        "coefficient": 1.6110834552938724,
        "ci_95_low": 1.5639624979072155,
        "ci_95_high": 1.6582044126805293
      },
      {
        "term": "Cs",
        "coefficient": 0.09721652944951809,
        "ci_95_low": 0.06545421343565608,
        "ci_95_high": 0.1289788454633801
      },
      {
        "term": "Sn^2",
        "coefficient": 0.8530008651833048,
        "ci_95_low": 0.7769597257005242,
        "ci_95_high": 0.9290420046660853
      },
      {
        "term": "Br^2",
        "coefficient": 0.38027777197198187,
        "ci_95_low": 0.310025838878071,
        "ci_95_high": 0.45052970506589274
      },
      {
        "term": "Cs*Br",
        "coefficient": -0.08980585756607382,
        "ci_95_low": -0.15514990888941144,
        "ci_95_high": -0.024461806242736195
      },
      {
        "term": "Cs*Cl",
        "coefficient": -0.37759389173938096,
        "ci_95_low": -0.4655252301502769,
        "ci_95_high": -0.289662553328485
      }
    ]
  },
  {
    "candidate_index": 9,
    "raw": "Eg = a0 + a1*Sn + a2*Br + a3*Cl + a4*Sn^2 + a5*Br^2 + a6*Cs + a7*Cs*Sn + a8*Cs*Br + a9*Cs*Cl",
    "valid": true,
    "invalid_reasons": [],
    "has_constant": true,
    "terms": [
      "Sn",
      "Br",
      "Cl",
      "Cs",
      "Sn^2",
      "Br^2",
      "Cs*Sn",
      "Cs*Br",
      "Cs*Cl"
    ],
    "canonical_expression": "Eg = a0 + a1*Sn + a2*Br + a3*Cl + a4*Cs + a5*Sn^2 + a6*Br^2 + a7*Cs*Sn + a8*Cs*Br + a9*Cs*Cl",
    "duplicate_of": null,
    "term_count": 9,
    "cv_rmse_mean": 0.05687376487926461,
    "cv_rmse_std": 0.009507704384787086,
    "cv_r2": 0.9653900364435928,
    "fold_rmse": [
      0.05418116113065819,
      0.07346693787581285,
      0.05334699908788974,
      0.04916136422911846,
      0.054212362072843814
    ],
    "train_rmse": 0.05299124389948635,
    "train_mae": 0.03801919209974947,
    "train_r2": 0.9706327070329943,
    "condition_number": 22.010459424957766,
    "coefficients": [
      {
        "term": "Intercept",
        "coefficient": 1.549773099661345,
        "ci_95_low": 1.5409753497387826,
        "ci_95_high": 1.5585708495839075
      },
      {
        "term": "Sn",
        "coefficient": -1.1036771776462688,
        "ci_95_low": -1.1656548618669023,
        "ci_95_high": -1.0416994934256354
      },
      {
        "term": "Br",
        "coefficient": 0.35710674697392997,
        "ci_95_low": 0.30052689762899665,
        "ci_95_high": 0.4136865963188633
      },
      {
        "term": "Cl",
        "coefficient": 1.6186761683226498,
        "ci_95_low": 1.5754665872088447,
        "ci_95_high": 1.661885749436455
      },
      {
        "term": "Cs",
        "coefficient": 0.17504506977636772,
        "ci_95_low": 0.14209510721139848,
        "ci_95_high": 0.20799503234133696
      },
      {
        "term": "Sn^2",
        "coefficient": 0.9219225565915641,
        "ci_95_low": 0.8509069247262311,
        "ci_95_high": 0.9929381884568971
      },
      {
        "term": "Br^2",
        "coefficient": 0.3748441575254476,
        "ci_95_low": 0.3104537706786878,
        "ci_95_high": 0.4392345443722074
      },
      {
        "term": "Cs*Sn",
        "coefficient": -0.2477303120840902,
        "ci_95_low": -0.29687873815841703,
        "ci_95_high": -0.19858188600976334
      },
      {
        "term": "Cs*Br",
        "coefficient": -0.14403418752372024,
        "ci_95_low": -0.20487655917955735,
        "ci_95_high": -0.08319181586788313
      },
      {
        "term": "Cs*Cl",
        "coefficient": -0.33180987053530286,
        "ci_95_low": -0.4129035841553813,
        "ci_95_high": -0.2507161569152244
      }
    ]
  },
  {
    "candidate_index": 10,
    "raw": "Eg = a0 + a1*Sn + a2*Br + a3*Cl + a4*Sn^2 + a5*Br^2 + a6*Cs + a7*Cs^2 + a8*Cs*Sn",
    "valid": true,
    "invalid_reasons": [],
    "has_constant": true,
    "terms": [
      "Sn",
      "Br",
      "Cl",
      "Cs",
      "Sn^2",
      "Br^2",
      "Cs^2",
      "Cs*Sn"
    ],
    "canonical_expression": "Eg = a0 + a1*Sn + a2*Br + a3*Cl + a4*Cs + a5*Sn^2 + a6*Br^2 + a7*Cs^2 + a8*Cs*Sn",
    "duplicate_of": null,
    "term_count": 8,
    "cv_rmse_mean": 0.05871150052984966,
    "cv_rmse_std": 0.004094866150156857,
    "cv_r2": 0.963792483210172,
    "fold_rmse": [
      0.05994968642948298,
      0.06474086228077983,
      0.058843388708908324,
      0.054065160220667985,
      0.05595840500940918
    ],
    "train_rmse": 0.057128764293648354,
    "train_mae": 0.04089532543122432,
    "train_r2": 0.9658677161941583,
    "condition_number": 24.067815792183353,
    "coefficients": [
      {
        "term": "Intercept",
        "coefficient": 1.5600568988640813,
        "ci_95_low": 1.5501034600070007,
        "ci_95_high": 1.5700103377211618
      },
      {
        "term": "Sn",
        "coefficient": -1.103316986705038,
        "ci_95_low": -1.1701563360449003,
        "ci_95_high": -1.0364776373651758
      },
      {
        "term": "Br",
        "coefficient": 0.35123684239652186,
        "ci_95_low": 0.290645460256468,
        "ci_95_high": 0.41182822453657575
      },
      {
        "term": "Cl",
        "coefficient": 1.5218821065286947,
        "ci_95_low": 1.4822309440380963,
        "ci_95_high": 1.5615332690192931
      },
      {
        "term": "Cs",
        "coefficient": 0.05768234467636912,
        "ci_95_low": -0.020671886408453556,
        "ci_95_high": 0.1360365757611918
      },
      {
        "term": "Sn^2",
        "coefficient": 0.9145882088753706,
        "ci_95_low": 0.8381101700305121,
        "ci_95_high": 0.9910662477202291
      },
      {
        "term": "Br^2",
        "coefficient": 0.35685713874740677,
        "ci_95_low": 0.2873031238194481,
        "ci_95_high": 0.4264111536753654
      },
      {
        "term": "Cs^2",
        "coefficient": 0.045798242279397765,
        "ci_95_low": -0.03673869907035308,
        "ci_95_high": 0.1283351836291486
      },
      {
        "term": "Cs*Sn",
        "coefficient": -0.2546474806888025,
        "ci_95_low": -0.306920381935153,
        "ci_95_high": -0.20237457944245202
      }
    ]
  },
  {
    "candidate_index": 11,
    "raw": "Eg = a0 + a1*Sn + a2*Br + a3*Cl + a4*Sn^2 + a5*Br^2 + a6*Cs + a7*Cs^2 + a8*Cs*Br",
    "valid": true,
    "invalid_reasons": [],
    "has_constant": true,
    "terms": [
      "Sn",
      "Br",
      "Cl",
      "Cs",
      "Sn^2",
      "Br^2",
      "Cs^2",
      "Cs*Br"
    ],
    "canonical_expression": "Eg = a0 + a1*Sn + a2*Br + a3*Cl + a4*Cs + a5*Sn^2 + a6*Br^2 + a7*Cs^2 + a8*Cs*Br",
    "duplicate_of": null,
    "term_count": 8,
    "cv_rmse_mean": 0.06374408148474067,
    "cv_rmse_std": 0.005964609872296445,
    "cv_r2": 0.957180552344761,
    "fold_rmse": [
      0.06786246490109814,
      0.07107714707310663,
      0.06290382336993992,
      0.05573972418693808,
      0.06113724789262059
    ],
    "train_rmse": 0.061794427525257045,
    "train_mae": 0.04273176749260664,
    "train_r2": 0.9600649425144007,
    "condition_number": 24.01249449500337,
    "coefficients": [
      {
        "term": "Intercept",
        "coefficient": 1.5633298087191227,
        "ci_95_low": 1.5525040792079334,
        "ci_95_high": 1.574155538230312
      },
      {
        "term": "Sn",
        "coefficient": -1.0886671140818382,
        "ci_95_low": -1.1608880084369644,
        "ci_95_high": -1.0164462197267121
      },
      {
        "term": "Br",
        "coefficient": 0.35285362000848214,
        "ci_95_low": 0.2869617291729422,
        "ci_95_high": 0.41874551084402206
      },
      {
        "term": "Cl",
        "coefficient": 1.499782692037466,
        "ci_95_low": 1.456946713099516,
        "ci_95_high": 1.542618670975416
      },
      {
        "term": "Cs",
        "coefficient": 0.05436331146728045,
        "ci_95_low": -0.030812299577301916,
        "ci_95_high": 0.1395389225118628
      },
      {
        "term": "Sn^2",
        "coefficient": 0.8411465489911192,
        "ci_95_low": 0.7600167500052493,
        "ci_95_high": 0.9222763479769891
      },
      {
        "term": "Br^2",
        "coefficient": 0.3736213214940075,
        "ci_95_low": 0.2983667653880684,
        "ci_95_high": 0.4488758775999466
      },
      {
        "term": "Cs^2",
        "coefficient": 0.0035240243512341773,
        "ci_95_low": -0.08608010951696499,
        "ci_95_high": 0.09312815821943335
      },
      {
        "term": "Cs*Br",
        "coefficient": -0.07482285151422141,
        "ci_95_low": -0.14547781321782835,
        "ci_95_high": -0.004167889810614472
      }
    ]
  },
  {
    "candidate_index": 12,
    "raw": "Eg = a0 + a1*Sn + a2*Br + a3*Cl + a4*Sn^2 + a5*Br^2 + a6*Cs + a7*Cs^2 + a8*Cs*Cl",
    "valid": true,
    "invalid_reasons": [],
    "has_constant": true,
    "terms": [
      "Sn",
      "Br",
      "Cl",
      "Cs",
      "Sn^2",
      "Br^2",
      "Cs^2",
      "Cs*Cl"
    ],
    "canonical_expression": "Eg = a0 + a1*Sn + a2*Br + a3*Cl + a4*Cs + a5*Sn^2 + a6*Br^2 + a7*Cs^2 + a8*Cs*Cl",
    "duplicate_of": null,
    "term_count": 8,
    "cv_rmse_mean": 0.06257514522240602,
    "cv_rmse_std": 0.0120616249072727,
    "cv_r2": 0.9577935784882734,
    "fold_rmse": [
      0.0618442000147171,
      0.08325188907369996,
      0.057079612129220116,
      0.052246531078702085,
      0.05845349381569085
    ],
    "train_rmse": 0.05828278956676407,
    "train_mae": 0.041670596193368624,
    "train_r2": 0.9644748150480927,
    "condition_number": 23.989389426739837,
    "coefficients": [
      {
        "term": "Intercept",
        "coefficient": 1.5627992209895964,
        "ci_95_low": 1.5526840331268998,
        "ci_95_high": 1.572914408852293
      },
      {
        "term": "Sn",
        "coefficient": -1.0918874188759244,
        "ci_95_low": -1.1600080619298319,
        "ci_95_high": -1.023766775822017
      },
      {
        "term": "Br",
        "coefficient": 0.3381354746775531,
        "ci_95_low": 0.2763066336602767,
        "ci_95_high": 0.39996431569482954
      },
      {
        "term": "Cl",
        "coefficient": 1.6108238484563366,
        "ci_95_low": 1.56312491965009,
        "ci_95_high": 1.6585227772625832
      },
      {
        "term": "Cs",
        "coefficient": 0.050927270713133806,
        "ci_95_low": -0.028977817721118453,
        "ci_95_high": 0.13083235914738606
      },
      {
        "term": "Sn^2",
        "coefficient": 0.8535955753430623,
        "ci_95_low": 0.7770261627106889,
        "ci_95_high": 0.9301649879754357
      },
      {
        "term": "Br^2",
        "coefficient": 0.3729084338493171,
        "ci_95_low": 0.301999619092412,
        "ci_95_high": 0.4438172486062222
      },
      {
        "term": "Cs^2",
        "coefficient": 0.018341885987464696,
        "ci_95_low": -0.06529697781795814,
        "ci_95_high": 0.10198074979288753
      },
      {
        "term": "Cs*Cl",
        "coefficient": -0.3726424723113886,
        "ci_95_low": -0.46139083919926505,
        "ci_95_high": -0.2838941054235121
      }
    ]
  },
  {
    "candidate_index": 13,
    "raw": "Eg = a0 + a1*Sn + a2*Br + a3*Cl + a4*Sn^2 + a5*Br^2 + a6*Cl^2 + a7*Cs + a8*Cs*Sn + a9*Cs*Br",
    "valid": true,
    "invalid_reasons": [],
    "has_constant": true,
    "terms": [
      "Sn",
      "Br",
      "Cl",
      "Cs",
      "Sn^2",
      "Br^2",
      "Cl^2",
      "Cs*Sn",
      "Cs*Br"
    ],
    "canonical_expression": "Eg = a0 + a1*Sn + a2*Br + a3*Cl + a4*Cs + a5*Sn^2 + a6*Br^2 + a7*Cl^2 + a8*Cs*Sn + a9*Cs*Br",
    "duplicate_of": null,
    "term_count": 9,
    "cv_rmse_mean": 0.05980852612643343,
    "cv_rmse_std": 0.006187165818257822,
    "cv_r2": 0.9622449307934102,
    "fold_rmse": [
      0.059503778433399365,
      0.06957019257922205,
      0.06078671140575595,
      0.05350964719871708,
      0.05567230101507268
    ],
    "train_rmse": 0.05625264489855933,
    "train_mae": 0.039814918836159785,
    "train_r2": 0.9669065853030568,
    "condition_number": 50.15921416110295,
    "coefficients": [
      {
        "term": "Intercept",
        "coefficient": 1.5529119426813174,
        "ci_95_low": 1.5435502774509187,
        "ci_95_high": 1.562273607911716
      },
      {
        "term": "Sn",
        "coefficient": -1.1023953078163653,
        "ci_95_low": -1.1681870820718179,
        "ci_95_high": -1.0366035335609127
      },
      {
        "term": "Br",
        "coefficient": 0.3614741698184373,
        "ci_95_low": 0.30034899188124653,
        "ci_95_high": 0.422599347755628
      },
      {
        "term": "Cl",
        "coefficient": 1.551832351706562,
        "ci_95_low": 1.3995015650578597,
        "ci_95_high": 1.7041631383552642
      },
      {
        "term": "Cs",
        "coefficient": 0.14823004035192658,
        "ci_95_low": 0.11384312037707153,
        "ci_95_high": 0.18261696032678162
      },
      {
        "term": "Sn^2",
        "coefficient": 0.9176939763565042,
        "ci_95_low": 0.8423071008662109,
        "ci_95_high": 0.9930808518467975
      },
      {
        "term": "Br^2",
        "coefficient": 0.3702623645762986,
        "ci_95_low": 0.30151267959277506,
        "ci_95_high": 0.4390120495598221
      },
      {
        "term": "Cl^2",
        "coefficient": -0.0347910945669655,
        "ci_95_low": -0.2130079460432019,
        "ci_95_high": 0.1434257569092709
      },
      {
        "term": "Cs*Sn",
        "coefficient": -0.2704546636067284,
        "ci_95_low": -0.3223096915977598,
        "ci_95_high": -0.21859963561569692
      },
      {
        "term": "Cs*Br",
        "coefficient": -0.13744502134586425,
        "ci_95_low": -0.2027127589598281,
        "ci_95_high": -0.07217728373190041
      }
    ]
  },
  {
    "candidate_index": 14,
    "raw": "Eg = a0 + a1*Sn + a2*Br + a3*Cl + a4*Sn^2 + a5*Br^2 + a6*Cs + a7*Cs*Sn + a8*Cs*Br + a9*Cs*Cl + a10*Sn*Br",
    "valid": true,
    "invalid_reasons": [],
    "has_constant": true,
    "terms": [
      "Sn",
      "Br",
      "Cl",
      "Cs",
      "Sn^2",
      "Br^2",
      "Sn*Br",
      "Cs*Sn",
      "Cs*Br",
      "Cs*Cl"
    ],
    "canonical_expression": "Eg = a0 + a1*Sn + a2*Br + a3*Cl + a4*Cs + a5*Sn^2 + a6*Br^2 + a7*Sn*Br + a8*Cs*Sn + a9*Cs*Br + a10*Cs*Cl",
    "duplicate_of": null,
    "term_count": 10,
    "cv_rmse_mean": 0.05682614850394132,
    "cv_rmse_std": 0.008923897314187116,
    "cv_r2": 0.9655360156386892,
    "fold_rmse": [
      0.05515506949948263,
      0.07236374691857984,
      0.05377152647170049,
      0.04960980961566247,
      0.05323059001428118
    ],
    "train_rmse": 0.052489244849879185,
    "train_mae": 0.03788133126796756,
    "train_r2": 0.9711864786796187,
    "condition_number": 23.72205080504142,
    "coefficients": [
      {
        "term": "Intercept",
        "coefficient": 1.5458515527349008,
        "ci_95_low": 1.5367860592768174,
        "ci_95_high": 1.5549170461929842
      },
      {
        "term": "Sn",
        "coefficient": -1.090506135866531,
        "ci_95_low": -1.1525140967145697,
        "ci_95_high": -1.028498175018492
      },
      {
        "term": "Br",
        "coefficient": 0.39321920703861685,
        "ci_95_low": 0.33269048681050034,
        "ci_95_high": 0.45374792726673335
      },
      {
        "term": "Cl",
        "coefficient": 1.6177602455869278,
        "ci_95_low": 1.5749137309861285,
        "ci_95_high": 1.660606760187727
      },
      {
        "term": "Cs",
        "coefficient": 0.16815038026506937,
        "ci_95_low": 0.13519330601695775,
        "ci_95_high": 0.201107454513181
      },
      {
        "term": "Sn^2",
        "coefficient": 0.9282328947841552,
        "ci_95_low": 0.8577084216585754,
        "ci_95_high": 0.9987573679097349
      },
      {
        "term": "Br^2",
        "coefficient": 0.3433307154229949,
        "ci_95_low": 0.27647721998779,
        "ci_95_high": 0.41018421085819984
      },
      {
        "term": "Sn*Br",
        "coefficient": -0.12998494816687428,
        "ci_95_low": -0.2117952467146167,
        "ci_95_high": -0.04817464961913187
      },
      {
        "term": "Cs*Sn",
        "coefficient": -0.2335336490379399,
        "ci_95_low": -0.28307708107002055,
        "ci_95_high": -0.18399021700585927
      },
      {
        "term": "Cs*Br",
        "coefficient": -0.13014298196792423,
        "ci_95_low": -0.19109892038090606,
        "ci_95_high": -0.0691870435549424
      },
      {
        "term": "Cs*Cl",
        "coefficient": -0.3309459223856203,
        "ci_95_low": -0.411352810133939,
        "ci_95_high": -0.25053903463730165
      }
    ]
  },
  {
    "candidate_index": 15,
    "raw": "Eg = a0 + a1*Sn + a2*Br + a3*Cl + a4*Sn^2 + a5*Br^2 + a6*Cs + a7*Cs^2 + a8*Cs*Sn + a9*Cs*Br + a10*Cs*Cl",
    "valid": true,
    "invalid_reasons": [],
    "has_constant": true,
    "terms": [
      "Sn",
      "Br",
      "Cl",
      "Cs",
      "Sn^2",
      "Br^2",
      "Cs^2",
      "Cs*Sn",
      "Cs*Br",
      "Cs*Cl"
    ],
    "canonical_expression": "Eg = a0 + a1*Sn + a2*Br + a3*Cl + a4*Cs + a5*Sn^2 + a6*Br^2 + a7*Cs^2 + a8*Cs*Sn + a9*Cs*Br + a10*Cs*Cl",
    "duplicate_of": null,
    "term_count": 10,
    "cv_rmse_mean": 0.056460961720875655,
    "cv_rmse_std": 0.00976475637958474,
    "cv_r2": 0.9658375640798007,
    "fold_rmse": [
      0.05367115694065665,
      0.0734491472605937,
      0.0528239209507296,
      0.048349974321923866,
      0.054010609130474445
    ],
    "train_rmse": 0.052598708919453646,
    "train_mae": 0.03785053918537625,
    "train_r2": 0.9710661746392519,
    "condition_number": 24.170744968662827,
    "coefficients": [
      {
        "term": "Intercept",
        "coefficient": 1.5543407859569287,
        "ci_95_low": 1.545012788848686,
        "ci_95_high": 1.5636687830651714
      },
      {
        "term": "Sn",
        "coefficient": -1.1084708530409044,
        "ci_95_low": -1.1701451079345073,
        "ci_95_high": -1.0467965981473015
      },
      {
        "term": "Br",
        "coefficient": 0.3604099039417853,
        "ci_95_low": 0.3041442560813519,
        "ci_95_high": 0.41667555180221866
      },
      {
        "term": "Cl",
        "coefficient": 1.612477201029286,
        "ci_95_low": 1.569318390734874,
        "ci_95_high": 1.655636011323698
      },
      {
        "term": "Cs",
        "coefficient": 0.0838692958266709,
        "ci_95_low": 0.011093848514966448,
        "ci_95_high": 0.15664474313837534
      },
      {
        "term": "Sn^2",
        "coefficient": 0.9255406866447385,
        "ci_95_low": 0.8549341666909004,
        "ci_95_high": 0.9961472065985767
      },
      {
        "term": "Br^2",
        "coefficient": 0.36701739414989326,
        "ci_95_low": 0.30279785058793135,
        "ci_95_high": 0.4312369377118552
      },
      {
        "term": "Cs^2",
        "coefficient": 0.10934448864516039,
        "ci_95_low": 0.03139673502670866,
        "ci_95_high": 0.18729224226361213
      },
      {
        "term": "Cs*Sn",
        "coefficient": -0.25965886951707606,
        "ci_95_low": -0.30922638449132334,
        "ci_95_high": -0.21009135454282882
      },
      {
        "term": "Cs*Br",
        "coefficient": -0.16154567176562717,
        "ci_95_low": -0.22327261800825102,
        "ci_95_high": -0.09981872552300333
      },
      {
        "term": "Cs*Cl",
        "coefficient": -0.3408550010199507,
        "ci_95_low": -0.42168532284134985,
        "ci_95_high": -0.26002467919855154
      }
    ]
  },
  {
    "candidate_index": 16,
    "raw": "Eg = a0 + a1*Sn + a2*Br + a3*Cl + a4*Sn^2 + a5*Br^2 + a6*Cl^2 + a7*Cs + a8*Cs^2 + a9*Cs*Sn + a10*Cs*Br + a11*Cs*Cl + a12*Br*Cl",
    "valid": true,
    "invalid_reasons": [],
    "has_constant": true,
    "terms": [
      "Sn",
      "Br",
      "Cl",
      "Cs",
      "Sn^2",
      "Br^2",
      "Cl^2",
      "Cs^2",
      "Br*Cl",
      "Cs*Sn",
      "Cs*Br",
      "Cs*Cl"
    ],
    "canonical_expression": "Eg = a0 + a1*Sn + a2*Br + a3*Cl + a4*Cs + a5*Sn^2 + a6*Br^2 + a7*Cl^2 + a8*Cs^2 + a9*Br*Cl + a10*Cs*Sn + a11*Cs*Br + a12*Cs*Cl",
    "duplicate_of": null,
    "term_count": 12,
    "cv_rmse_mean": 0.05735816285482202,
    "cv_rmse_std": 0.011108849538212858,
    "cv_r2": 0.9645313430779648,
    "fold_rmse": [
      0.05385605005313864,
      0.07682411868142502,
      0.05301975869716539,
      0.04871341615541187,
      0.054377470686969194
    ],
    "train_rmse": 0.05246663095186269,
    "train_mae": 0.03770467891621815,
    "train_r2": 0.9712113007426284,
    "condition_number": 731.5167805877016,
    "coefficients": [
      {
        "term": "Intercept",
        "coefficient": 1.5544816004997255,
        "ci_95_low": 1.5450919278681334,
        "ci_95_high": 1.5638712731313176
      },
      {
        "term": "Sn",
        "coefficient": -1.104985973202078,
        "ci_95_low": -1.1668151291739204,
        "ci_95_high": -1.0431568172302355
      },
      {
        "term": "Br",
        "coefficient": 0.3609255167300703,
        "ci_95_low": 0.30355592359946904,
        "ci_95_high": 0.41829510986067153
      },
      {
        "term": "Cl",
        "coefficient": 2.932109855052846,
        "ci_95_low": 1.1049811541938488,
        "ci_95_high": 4.759238555911843
      },
      {
        "term": "Cs",
        "coefficient": 0.08234796433856885,
        "ci_95_low": 0.009513649174650654,
        "ci_95_high": 0.15518227950248703
      },
      {
        "term": "Sn^2",
        "coefficient": 0.9178817398694727,
        "ci_95_low": 0.8464893675592603,
        "ci_95_high": 0.9892741121796852
      },
      {
        "term": "Br^2",
        "coefficient": 0.36713416204975907,
        "ci_95_low": 0.30248449820218926,
        "ci_95_high": 0.4317838258973289
      },
      {
        "term": "Cl^2",
        "coefficient": -1.307898856447007,
        "ci_95_low": -3.1348900481938875,
        "ci_95_high": 0.5190923352998733
      },
      {
        "term": "Cs^2",
        "coefficient": 0.1090388991591647,
        "ci_95_low": 0.031098865260957426,
        "ci_95_high": 0.18697893305737198
      },
      {
        "term": "Br*Cl",
        "coefficient": -1.3803973074925189,
        "ci_95_low": -3.22561076960275,
        "ci_95_high": 0.4648161546177123
      },
      {
        "term": "Cs*Sn",
        "coefficient": -0.25392773856094564,
        "ci_95_low": -0.30399041258541226,
        "ci_95_high": -0.203865064536479
      },
      {
        "term": "Cs*Br",
        "coefficient": -0.15567519966977122,
        "ci_95_low": -0.21810249468541798,
        "ci_95_high": -0.09324790465412448
      },
      {
        "term": "Cs*Cl",
        "coefficient": -0.3428013588336146,
        "ci_95_low": -0.42419141552044165,
        "ci_95_high": -0.2614113021467876
      }
    ]
  }
]
