Repository: qinyu319/llm-sr-perovskite-bandgap

# Physics-Constrained LLM Symbolic Regression for Perovskite Band Gaps

Reproducibility package for:

> **Reproducible Physics-Constrained LLM-Assisted Symbolic Regression for
> Interpretable Band-Gap Modeling in Hybrid Perovskites**

Repository: https://github.com/qinyu319/llm-sr-perovskite-bandgap

The revised manuscript and Supporting Information are the scientific authority:

- [Main manuscript](paper/main_REVISED.docx)
- [Supporting Information](paper/si_REVISED.docx)
- [Conflict and precedence policy](PAPER_AUTHORITY.md)

## Final Model

The frozen M4 model has eight non-constant terms:

```text
Eg = 1.55527 - 1.10253*Sn + 0.34320*Br + 1.61932*Cl
     + 0.12268*Cs + 0.91702*Sn^2 + 0.36607*Br^2
     - 0.22716*Cs*Sn - 0.32528*Cs*Cl
```

| Metric | Paper value |
| --- | ---: |
| Fixed five-fold CV RMSE | 0.057532 eV |
| Repeated five-fold CV RMSE | 0.058056 eV |
| Training RMSE | 0.054108 eV |
| Same-source test RMSE | 0.060613 eV |
| Test R2 | 0.976545 |
| Maximum VIF | 15.7863 |
| Minimum bootstrap sign stability | 0.999 |

The paper-authoritative bootstrap protocol is 1,000 training-row resamples with
seed 2026.

## Quick Start

Python 3.11 is recommended.

```bash
python -m venv .venv
python -m pip install --upgrade pip
python -m pip install -r requirements.txt
python scripts/verify_checksums.py
python scripts/reproduce_main_results.py
```

Or create the pinned Conda environment:

```bash
conda env create -f environment.yml
conda activate llm-sr-perovskite
```

Run all deterministic workflows:

```bash

# LLM符号表达式重复运行项目说明

## 1. 项目目的

本项目用于检验LLM提出的钙钛矿带隙解析表达式是否具有稳定性，而不是某一次随机生成的偶然结果。

研究目标是使用组成分数变量：

- `Sn`：B位Sn比例
- `Br`：X位Br比例
- `Cl`：X位Cl比例
- `Cs`：A位Cs比例

构建光学带隙 `Eg` 的低阶、可解释多项式模型。LLM只负责提出表达式结构，所有数值系数均由训练集上的普通最小二乘法（OLS）确定。

## 2. 数据文件

| 文件 | 内容 |
| --- | --- |
| `../data/train_518.xlsx` | 518条训练数据，用于OLS拟合和五折交叉验证 |
| `../data/test_92.xlsx` | 92条测试数据，仅在最终M4结构确定后使用 |

训练集和测试集在全部重复运行中保持固定，不重新划分。

目标列为 `Bg/bg`。建模只使用 `Sn`、`Br`、`Cl`、`Cs`，不重复引入与其存在组成闭合关系的 `Pb`、`I`、`FA`、`MA`。

## 3. 提示词迭代流程

冻结的提示词位于 `prompts/`：

| 阶段 | 作用 |
| --- | --- |
| `M0.txt` | 只允许Sn、Br、Cl线性主效应 |
| `M1.txt` | 加入Sn、Br、Cl平方项，不允许交互项 |
| `M2.txt` | 加入Sn/Br/Cl之间的二阶交互项 |
| `M3.txt` | 引入Cs及Cs相关交互项 |
| `M4.txt` | 在8–11个非恒定项约束下生成最终简化结构 |

每一次完整run均使用一个全新的Codex会话，并在同一会话中依次执行：

```text
M0 -> 训练集CV筛选
   -> M1 -> 训练集CV筛选
   -> M2 -> 训练集CV筛选
   -> M3 -> 训练集CV筛选
   -> M4 -> 训练集CV筛选
   -> 测试集事后评估
```

下一阶段会收到同一run上一阶段选中的结构和训练集CV指标，但不会收到其他run的结果。

## 4. 候选生成与合法性检查

每个阶段由Codex生成16个候选，因此：

```text
30 runs × 5 stages × 16 candidates = 2400 candidates
```

程序对每个候选检查：

1. 是否包含恒定项；
2. 是否只使用当前阶段允许的变量和项；
3. 是否仅包含线性项、平方项或二元交互项；
4. 是否包含高阶幂、除法、log、exp等禁止运算；
5. 是否超过阶段项数或交互项数量限制；
6. 是否包含重复项；
7. M3是否包含Cs主效应；
8. M4是否包含8–11个非恒定项。

非法候选不会被修改或删除，其原始内容和失败原因都会保存。

## 5. OLS和五折交叉验证

所有合法候选均使用训练集进行OLS拟合。五折划分固定使用：

```text
CV seed = 20260607
KFold(n_splits=5, shuffle=True, random_state=20260607)
```

每个候选记录：

- 五折CV RMSE均值和标准差；
- 五折out-of-fold R²；
- 训练集RMSE、MAE和R²；
- OLS系数及95%置信区间；
- 设计矩阵condition number。

固定折叠记录保存在：

```text
repeated_runs_30/fold_manifest.csv
```

## 6. 阶段内筛选规则

每个阶段按以下规则选择结构：

1. 找到训练集五折CV RMSE最低值；
2. 将RMSE不高于最优值`1.05倍`的候选视为精度等价；
3. 在精度等价候选中选择非恒定项最少的结构；
4. 如果项数相同，选择CV RMSE更低者；
5. 如果仍相同，按候选原始编号决定，避免人工选择。

测试集不参与候选筛选、剪枝或模型选择。

## 7. 30次实验结果

30次运行使用30个不同的Codex thread ID，全部成功完成。

最终结构在30次运行中完全一致：

```text
Eg = a0 + a1*Sn + a2*Br + a3*Cl + a4*Cs
   + a5*Sn^2 + a6*Br^2 + a7*Cs*Sn + a8*Cs*Br
```

训练集OLS拟合结果为：

```text
Eg = 1.55271644
   - 1.10243968*Sn
   + 0.36371509*Br
   + 1.52306437*Cl
   + 0.14762472*Cs
   + 0.91790459*Sn^2
   + 0.36879104*Br^2
   - 0.27025553*Cs*Sn
   - 0.13556005*Cs*Br
```

性能结果：

| 指标 | 结果 |
| --- | ---: |
| 五折CV RMSE | 0.05812724 eV |
| 测试集RMSE | 0.06175816 eV |
| 测试集MAE | 0.04660800 eV |
| 测试集R² | 0.97565086 |
| 最终结构数量 | 1 |
| 平均两两Jaccard | 1.0 |

最终8个非恒定项在30次运行中的出现频率均为100%。

## 8. 项目文件结构

```text
llm_repeated/
├── README.md
├── 修改目的.txt
├── 提示语.txt
├── 标准.txt
├── ../data/train_518.xlsx
├── ../data/test_92.xlsx
├── prompts/
│   ├── M0.txt
│   ├── M1.txt
│   ├── M2.txt
│   ├── M3.txt
│   └── M4.txt
├── candidate_batch.schema.json
├── repeated_modeling.py
├── run_full_repeated_experiment.py
└── repeated_runs_30/
    ├── experiment_manifest.json
    ├── fold_manifest.csv
    ├── failures.json
    ├── run_001/ ... run_030/
    └── summary/
```

每个 `run_XXX/` 包含：

```text
raw_outputs/        Codex每阶段原始候选
prompts/            实际发送给Codex的完整提示词
parsed_structures/  候选解析和合法性结果
cv_results/         每个候选的OLS和CV指标
selected_models/    M0-M4阶段选中结构及最终模型
logs/               Codex标准输出和错误日志
session.json        thread ID、阶段和调用记录
```

汇总文件位于 `repeated_runs_30/summary/`：

| 文件 | 内容 |
| --- | --- |
| `experiment_report.md` | 30次实验的中文报告 |
| `experiment_summary.json` | 实验配置和总体统计 |
| `repeated_run_metrics.csv` | 每次run的CV和测试指标 |
| `stage_selections.csv` | 150个阶段的选中结构 |
| `term_frequency.csv` | 最终项出现频率 |
| `jaccard_similarity.csv` | 30个模型两两Jaccard相似度 |
| `coefficient_sign_stability.csv` | 系数符号稳定性 |
| `final_models.jsonl` | 30个最终模型的完整JSON记录 |

File: llm_repeated/repeated_runs_30/summary/experiment_report.md
# 30次完整M0-M4重复运行报告

## 实验执行

- 完整独立运行：30次
- 独立Codex会话：30个不同thread ID
- 模型：`gpt-5.5`
- 每次运行阶段：`M0 -> M1 -> M2 -> M3 -> M4`
- 每阶段候选：16个
- 被接受并进入解析/评估的候选总数：2400个
- 固定五折CV随机种子：`20260607`
- 训练集：518条
- 测试集：92条
- 失败运行：0

每个run只继承同一run上一阶段的选中结构和训练集CV指标，不读取其他run的结果。M4结构完成训练集筛选后，才加载测试集进行事后评估。

## 阶段结果

| 阶段 | 30次运行中的选中结果 |
| --- | --- |
| M0 | 30/30：Sn + Br + Cl |
| M1 | 30/30：Sn + Br + Cl + Sn^2 + Br^2 |
| M2 | 29/30保持M1结构；1/30增加Sn*Br |
| M3 | 30/30：Sn + Br + Cl + Cs + Sn^2 + Br^2 + Cs*Sn |
| M4 | 30/30：Sn + Br + Cl + Cs + Sn^2 + Br^2 + Cs*Sn + Cs*Br |

## 最终表达式

符号结构：

```text
Eg = a0 + a1*Sn + a2*Br + a3*Cl + a4*Cs
   + a5*Sn^2 + a6*Br^2 + a7*Cs*Sn + a8*Cs*Br
```

训练集OLS拟合表达式：

```text
Eg = 1.55271644
   - 1.10243968*Sn
   + 0.36371509*Br
   + 1.52306437*Cl
   + 0.14762472*Cs
   + 0.91790459*Sn^2
   + 0.36879104*Br^2
   - 0.27025553*Cs*Sn
   - 0.13556005*Cs*Br
```

## 性能与稳定性

- 五折CV RMSE均值：`0.05812724 eV`
- 五折CV RMSE跨run标准差：`0`
- 测试集RMSE：`0.06175816 eV`
- 测试集MAE：`0.04660800 eV`
- 测试集R2：`0.97565086`
- 最终结构数量：1
- 平均两两Jaccard相似度：`1.0`

最终各项在30次运行中的出现频率均为100%。系数符号也完全稳定：Sn、Cs*Sn和Cs*Br为负；Br、Cl、Cs、Sn^2和Br^2为正。

## 复现限制

Codex CLI当前不开放`temperature`和`seed`控制。因此，本实验能够复现固定数据、提示词、独立会话、候选数量、CV划分、筛选规则及后处理流程，但再次生成时不保证逐字得到相同的原始候选。30次最终结果完全一致应表述为当前Codex配置下的经验稳定性，不应表述为seed控制下的确定性证明。
